Repository: Pemcode/PolyWE

# Révisions IWE — Promo DU Ingénierie du soudage

Site de la promo : **[Révisions IWE](https://pemcode.github.io/PolyWE/)**.

Dépôt : [Pemcode/PolyWE](https://github.com/Pemcode/PolyWE).

Site statique destiné à GitHub Pages. Les cours interactifs restent des fichiers HTML éditables. Un catalogue JSON organise les matières, les cours et les parcours ; un générateur Python construit les pages et leur navigation.

La matière [Fatigue des métaux](https://pemcode.github.io/PolyWE/matieres/fatigue.html) réunit les quatre cours de la première série : cycles de chargement, courbe de Wöhler, amorçage des fissures, puis propagation et loi de Paris. Ils sont aussi accessibles depuis le sujet « Fatigue » de la frise.

La matière [Mécanique de la rupture](https://pemcode.github.io/PolyWE/matieres/rupture.html) propose quatre cours : mécanismes et faciès, essai Charpy, défauts et facteur K, puis ténacité et diagramme FAD. Les sujets « Ruptures », « Mécanique de la rupture » et « Essais » du planning donnent accès aux supports correspondants.

Les matières [Fluage des métaux](https://pemcode.github.io/PolyWE/matieres/fluage.html) et [Brasage fort et brasage tendre](https://pemcode.github.io/PolyWE/matieres/brasage.html) accueillent respectivement le premier cours sur les mécanismes du fluage et les quatre cours de brasage (principes, préparation et apports, procédés, puis conception et contrôle). Leurs supports sont reliés aux sujets 2.12 et 1.16 du planning.

## Routine quotidienne

**Double-cliquer sur `Mettre-a-jour.cmd`** pour ouvrir le menu.

1. Déposer le nouveau fichier dans `Cours/<matière>/`, par exemple `Cours/RDM/`.
2. **Ajouter** : choisir le cours annoncé ou créer un support ; sélectionner la matière et, si utile, le sujet de planning. HTML, PDF, Word, PowerPoint et Excel sont acceptés.
3. **Aperçu** : vérifier le résultat dans le navigateur.
4. **Publier** : les tests et le build s’exécutent ; confirmer les fichiers affichés. GitHub Actions contrôle puis met Pages à jour.

Pour corriger un cours ou document existant, modifier son fichier puis passer directement à l’aperçu et à la publication. Aucun JSON à rééditer pour une simple correction.

En terminal : `uv run python -m wiki gerer`. Voir le **[guide de mise à jour](docs/MISE_A_JOUR.md)** pour les exemples, les documents et la reprise après une erreur.

## Démarrer avec uv

```powershell
uv sync --locked
uv run pytest
uv run python -m wiki check
uv run python -m wiki build
uv run python -m http.server 8000 --directory _site --bind 127.0.0.1
```

Ouvrir http://127.0.0.1:8000. Arrêter le serveur avec Ctrl+C. Relancer la construction après une modification ; il n'y a pas de serveur de développement supplémentaire ni de compilation JavaScript.

`_site/` est une sortie générée : ne pas la modifier à la main. Les dossiers `.sauvegardes/`, `.venv/`, les tests et les documents de travail ne sont pas copiés dans le site.

## Catalogue : réglages avancés

L’assistant d’ajout renseigne `catalogue-cours.json` et, si demandé, les supports du planning. L’édition manuelle reste possible pour les prérequis, les parcours, les états et les ajustements éditoriaux.

Exemple d'entrée, à adapter avec un fichier réellement présent :

```json
{
  "id": "rdm-04",
  "matiere": "rdm",
  "repere": "Cours 04",
  "ordre": 4,
  "titre": "Directions principales et tricercle de Mohr",
  "statut": "disponible",
  "fichier": "Cours/RDM/RDM, cours 4 _ directions principales et tricercle de Mohr.html",
  "url": "RDM/04-directions-principales-mohr.html",
  "prerequis_conseilles": ["rdm-01", "rdm-02", "rdm-03"],
  "mots_cles": ["Mohr", "tricercle", "contraintes principales"],
  "ressources": ["cours", "exercices corrigés"],
  "fichiers_associes": []
}
```

- `id` est l'identité stable du cours. `ordre` règle sa place dans la matière.
- `fichier` désigne le fichier source local, désormais rangé dans `Cours/<matière>/`. Il peut changer lors d’un remplacement ; les URL publiées des cours existants restent inchangées.
- `url` est le chemin publié : le conserver après partage. Il utilise un sous-dossier et l'extension `.html`.
- `disponible` publie le cours ; `a_venir` affiche une carte sans lien ; `brouillon` exclut complètement le cours du site et de la recherche. Les deux derniers états n'exigent aucun fichier.
- Les cours RDM 01 à 08 sont disponibles, de Hooke aux caractéristiques des sections. Lorsqu’un prochain cours possède déjà une entrée `a_venir`, compléter cette entrée plutôt qu’en créer un doublon.
- Les sections sont extraites du HTML à chaque build : première rubrique h2/h3 de chaque section avec `id`, ou titre h2/h3 portant son propre `id`. Conserver les ancres déjà partagées.
- Si un cours utilise des fichiers locaux externes, les déclarer individuellement dans `fichiers_associes`, avec leur chemin depuis la racine du projet. Les conserver dans le dossier du cours et vérifier leurs liens relatifs à son `url`. Les dépendances distantes, comme Google Fonts, restent distantes.

File: Cours/Metallurgie/00-diagramme-plomb-etain.html
Métallurgie — Fondamentaux — Diagramme plomb–étain : phases et microstructures

Métallurgie · Fondamentaux · Diagrammes de phases

  Diagramme plomb–étain : phases et microstructures

  Cours interactif en deux niveaux, construit autour de ton exercice : on fond 53 g d’étain et 298 g de plomb, et on suit l’alliage du liquide jusqu’à la température ambiante.

Les deux niveauxNiveau 1Niveau 2

012345

0Avant de commencer

Une vérification sur ton énoncé. Sur ta photo, les 53 g d’étain viennent de l’exercice 2 (avec 58 g de plomb) et les 298 g de plomb de l’exercice 3 (avec 35 g d’étain). Ton mélange « 53 g Sn + 298 g Pb » n’est donc aucun des deux alliages du livre. C’est un alliage tout à fait valable, et même un cas très formateur : je le traite tel quel. Les boutons des parties 2 à 4 te permettent aussi de rejouer les deux alliages de la photo.

Ce qu’on va faire, dans l’ordre :

Savoir situer les domaines du diagramme (monophasés, biphasés, et quelles phases).

  Calculer la composition de l’alliage et placer la droite verticale.

  Tracer la courbe de refroidissement T = f(temps).

  Donner phases, compositions et proportions à trois températures bien choisies, et dessiner la microstructure.

Comment lire le cours. Chaque partie a deux étages. Le Niveau 1 te donne l’intuition et la méthode d’examen, pas à pas. Le Niveau 2 explique le pourquoi physique (règle des phases, bilans, écarts à l’équilibre). Le sélecteur en haut permet de n’afficher qu’un seul niveau.

Le diagramme utilisé. Je m’appuie sur les valeurs classiques des manuels (Callister) : Pb fond à 327 °C, Sn à 232 °C, eutectique E à 183 °C et 61,9 % Sn, solubilité maximale de l’étain dans α : 18,3 % Sn, du plomb dans β : 2,2 % Pb (donc β à 97,8 % Sn). Les courbes entre ces points sont modélisées. Sur le diagramme de ton livre, tes lectures peuvent différer de quelques degrés ou de quelques pourcents : c’est normal, la méthode reste strictement la même. Toutes les compositions sont en % massique d’étain.

1Situer les domaines

Niveau 1 : comprendre
  Un diagramme de phases est une carte. Chaque point correspond à un alliage (sa position horizontale = sa composition) porté à une température (sa hauteur). La carte dit ce que tu trouverais dans le creuset à l’équilibre, c’est-à-dire en refroidissant assez lentement pour que tout ait le temps de se mettre en place.

  Une phase est une portion de matière homogène (même structure, même composition), séparée du reste par une frontière nette. Le liquide est une phase. Des cristaux de plomb contenant un peu d’étain en sont une autre. Un domaine est monophasé s’il ne contient qu’une phase, biphasé s’il en contient deux.

  Les trois phases du système Pb–Sn :

L le liquide : à chaud, plomb et étain se mélangent en toutes proportions, comme l’eau et l’alcool.

  α une solution solide riche en plomb : des cristaux de plomb où quelques atomes d’étain ont pris la place d’atomes de plomb.

  β une solution solide riche en étain : des cristaux d’étain avec un peu de plomb dissous.

Construction du diagramme

Étape précédente
  Étape suivante
  Reprendre depuis le début

Sur le diagramme complet, touche une zone pour afficher son nom et ses phases. Les zones rayées sont biphasées : les deux couleurs rappellent les deux phases présentes.

  Touche une zone du diagramme.

Niveau 1 : la méthode en 4 réflexes
  
  Les bords verticaux sont les métaux purs. Repère leurs points de fusion (327 °C à gauche pour Pb, 232 °C à droite pour Sn) : toutes les courbes partent de là.

  Tout en haut, au-dessus du liquidus : le liquide L, monophasé.

  Collées aux bords, les zones étroites en forme de fuseau : les solutions solides α (côté Pb) et β (côté Sn), monophasées.

  Entre deux domaines monophasés, il y a toujours un domaine biphasé fait du mélange de ses deux voisins de gauche et de droite : L+α, L+β, et tout en bas α+β.

Et trois noms de courbes à connaître : le liquidus (au-dessus, tout est liquide), le solidus (en dessous, tout est solide) et le solvus (limite de solubilité à l’état solide).

Domaine	Type	Phases présentes	

L	monophasé	L	

  α	monophasé	α	

  β	monophasé	β	

  L + α	biphasé	L et α	

  L + β	biphasé	L et β	

  α + β	biphasé	α et β	

  Horizontale à 183 °C	triphasé (ligne)	L, α et β	

Entraînement : dans quel domaine est le point ?

  Un point rouge apparaît sur le diagramme ci-dessus. Choisis le domaine.

Nouveau point

Niveau 2 : approfondir
  Les règles de lecture qui ne trompent jamais

Règle des domaines adjacents. Quand on franchit une ligne, le nombre de phases change d’exactement une unité : L → L+α → α. Deux domaines monophasés ne se touchent jamais le long d’une ligne, seulement en un point (comme E, ou les points de fusion).

  Conode. Dans un domaine biphasé, une horizontale (isotherme) va d’une frontière à l’autre et touche à chaque bout le domaine monophasé de l’une des deux phases. C’est pour cela que le biphasé est toujours « encadré » horizontalement par ses deux constituants. On s’en servira pour lire les compositions.

  Horizontale invariante à 183 °C. C’est la seule ligne où trois phases coexistent. Ses trois points remarquables donnent les compositions des trois phases à l’équilibre : α à 18,3 %, L à 61,9 % (point E), β à 97,8 %. La réaction eutectique s’écrit, au refroidissement :
L (61,9 % Sn) → α (18,3 % Sn) + β (97,8 % Sn).

Pourquoi un eutectique et pas un fuseau complet ?

  Le plomb cristallise en cubique à faces centrées, l’étain blanc en réseau tétragonal. Une solubilité totale à l’état solide exige la même structure cristalline (règles de Hume-Rothery) : elle est ici impossible. Chaque métal n’accepte donc qu’une quantité limitée de l’autre, d’où deux solutions solides bornées, α et β, séparées par un domaine α+β.

  Les solvus sont inclinés : la solubilité augmente avec la température. Le terme entropique −TΔSmél de l’enthalpie libre favorise le mélange d’autant plus que T est élevée. À 183 °C, α dissout jusqu’à 18,3 % Sn, mais à 20 °C à peine 1,7 % environ. Retiens bien ce point : c’est exactement ce qui va arriver à ton alliage.

  Piège de vocabulaire : l’α du diagramme (solution riche en Pb) n’a rien à voir avec l’étain gris α-Sn, forme allotropique de l’étain pur stable sous 13 °C.

2Placer l’alliage : la droite verticale

Niveau 1 : comprendre
  Pourquoi une droite verticale ? Dans le creuset, aucun atome n’entre ni ne sort. La composition globale de l’alliage ne change donc jamais : quand on chauffe ou qu’on refroidit, le point représentatif ne peut bouger que de haut en bas. Toute l’histoire thermique de l’alliage se lit le long d’une verticale.

Concentration massique (celle qu’on place sur le diagramme)

mtotale = 53 + 298 = 351 g

  %m Sn = mSnmtotale × 100 = 53351 × 100 = 15,1 %
  donc  %m Pb = 84,9 %

Concentration atomique (demandée en 2-a)

  On compte cette fois des atomes, donc des moles : n = m / M.

nSn = 53118,7 = 0,4465 mol
  nPb = 298207,2 = 1,4382 mol

  %at Sn = 0,44650,4465 + 1,4382 × 100 = 0,44651,8847 × 100 = 23,7 %
  donc  %at Pb = 76,3 %

Contrôle de bon sens : un atome d’étain (118,7 g/mol) est bien plus léger qu’un atome de plomb (207,2 g/mol). Pour une même masse, il y a donc plus d’atomes d’étain : le % atomique en étain doit être plus grand que le % massique. 23,7 > 15,1 : cohérent.

  Sur quel axe ? Regarde la graduation de ton diagramme. S’il est en % massique (le cas le plus courant), tu places la verticale à 15,1 %. Beaucoup de diagrammes ont une double échelle : % atomique en haut, % massique en bas. Dans ce cas, 15,1 % en bas et 23,7 % en haut tombent sur la même verticale.

Calculateur : change les masses, la verticale suit

m Sn (g)
  m Pb (g)

Niveau 2 : approfondir
  Passer d’une échelle à l’autre

  Avec w les fractions massiques et x les fractions atomiques :

xSn = wSn / MSnwSn / MSn + wPb / MPb
  
  wSn = xSn · MSnxSn · MSn + xPb · MPb

Vérification : x = (0,151/118,7) / (0,151/118,7 + 0,849/207,2) = 0,001272 / (0,001272 + 0,004097) = 0,237. On retrouve bien 23,7 %.

Le piège qui change tout

  Placer 23,7 (le % atomique) sur un axe gradué en % massique t’enverrait à droite de 18,3 %. Tu verrais alors un alliage hypoeutectique avec un palier à 183 °C et du constituant eutectique… qui n’existent pas pour ton alliage. La verticale en pointillé rouge du calculateur montre où tomberait cette erreur.

La position de la verticale décide du scénario

Composition (%m Sn)	Famille	Ce qui se passe au refroidissement	

0 à ≈ 1,7	α « pur »	L → L+α → α, et reste α jusqu’à l’ambiante.	

  ≈ 1,7 à 18,3	à solvus (ton alliage)	L → L+α → α → α+β : précipitation de β à l’état solide. Pas de palier.	

  18,3 à 61,9	hypoeutectique	L → L+α → palier à 183 °C → α primaire + eutectique.	

  61,9	eutectique	L → palier unique à 183 °C → 100 % eutectique lamellaire.	

  61,9 à 97,8	hypereutectique	L → L+β → palier à 183 °C → β primaire + eutectique.	

  97,8 à 100	côté β	L → L+β → β (puis précipitation de α sous le solvus, sauf très près de 100 %).	

3La courbe de refroidissement

Niveau 1 : comprendre
  On laisse le creuset refroidir et on relève la température au cours du temps. Tant que rien ne se transforme, l’alliage perd sa chaleur et la température chute vite. Mais quand une phase solide se forme, elle libère de la chaleur latente (la même chaleur qu’il faudrait fournir pour la refondre). Cette chaleur compense une partie des pertes : le refroidissement est freiné.

  La courbe T = f(t) n’a que trois « signatures » possibles :

Pente forte : une seule phase qui se contente de refroidir (liquide seul, ou solide seul).

  Cassure puis pente adoucie : une phase se forme progressivement pendant que T baisse (domaine biphasé L+α).

  Palier horizontal : la transformation se fait à température constante (métal pur, ou alliage qui traverse l’horizontale eutectique).

La règle d’or : chaque fois que la verticale de l’alliage traverse une ligne du diagramme, la courbe de refroidissement change d’allure. Reporte les températures de franchissement, et tu as la courbe. La figure ci-dessous le fait en direct.

Animation synchronisée : diagramme, courbe et microscope

Lancer
  Recommencer
  Courbe complète
  ×0,5×1×2

350 °C

  Liquide

Le point descend sur la verticale de l’alliage ; la ligne pointillée relie chaque température du diagramme à la courbe. Les tirets horizontaux apparaissent quand une ligne du diagramme est franchie. Le cercle est une vue schématique au microscope.

Niveau 1 : ce que tu dessines sur ta copie (15,1 % Sn)
  
  Intervalle	Domaine	Allure de la courbe	

au-dessus de ≈ 291 °C	L	pente forte	

  ≈ 291 °C	liquidus	cassure : premiers cristaux α	

  291 → 220 °C	L + α	pente adoucie (chaleur latente)	

  ≈ 220 °C	solidus	cassure : dernière goutte de liquide	

  220 → 165 °C	α	pente forte à nouveau	

  ≈ 165 °C	solvus	très légère inflexion, souvent invisible	

  165 → 20 °C	α + β	pente « normale » qui s’amortit	

Point clé : aucun palier. Ta verticale (15,1 %) passe à gauche de l’extrémité de l’horizontale eutectique (18,3 %). Quand l’alliage arrive à 183 °C, il est déjà entièrement solide : il n’y a plus de liquide à transformer. Compare avec le bouton « Exo 2 » (47,7 % Sn) : là, un palier apparaît à 183 °C.

Niveau 2 : approfondir
  Pourquoi palier ou pas palier : la règle des phases de Gibbs

  À pression fixée, la variance (nombre de paramètres intensifs qu’on peut faire varier sans faire disparaître une phase) vaut :

  v = C + 1 − φ  avec C = nombre de constituants, φ = nombre de phases

Alliage binaire (C = 2), liquide seul (φ = 1) : v = 2. T et composition sont libres.

  L + α (φ = 2) : v = 1. Les deux phases peuvent coexister sur toute une plage de T : pas de palier, seulement un changement de pente.

  L + α + β (φ = 3) : v = 0. Tout est figé, T comprise : palier obligatoire tant que les trois phases coexistent.

  Métal pur (C = 1) qui se solidifie (φ = 2) : v = 0, d’où le palier de fusion.

Pourquoi la pente s’adoucit : le bilan thermique

  Pour une masse m qui échange avec l’extérieur (coefficient h, surface S) et dont la fraction solide fs augmente quand T baisse :

dTdt = − h S (T − Text)m [ cp + Lf · |dfs/dT| ]

Dans L+α, le terme Lf·|dfs/dT| agit comme une capacité calorifique supplémentaire : la pente diminue. Dans α seul, il disparaît : la pente redevient forte. Au solvus, l’enthalpie de précipitation de β est faible et étalée sur une large plage : l’inflexion est si discrète qu’il faut une analyse thermique différentielle (ATD) ou de la calorimétrie (DSC) pour la voir. C’est pour cela qu’on ne la dessine pas toujours.

Les compositions changent pendant la solidification

  À 291 °C, le premier cristal α ne contient pas 15,1 % d’étain mais seulement ≈ 7 % Sn (lecture sur le solidus à 291 °C). L’étain rejeté enrichit le liquide. À 220 °C, la dernière goutte de liquide contient ≈ 46 % Sn (lecture sur le liquidus à 220 °C). À l’équilibre, la diffusion rééquilibre en permanence le solide, qui finit homogène à 15,1 %.

Et dans la réalité ? La solidification hors équilibre

  La diffusion dans le solide est lente. En refroidissement industriel, le cœur des dendrites reste appauvri en étain (ségrégation dendritique, structure « cœurée ») et le liquide continue de s’enrichir au-delà de 46 %. Il peut atteindre 61,9 % et former un peu d’eutectique à 183 °C, même pour ton alliage. Dans le cas extrême sans diffusion dans le solide (modèle de Scheil, coefficient de partage k ≈ 0,4), on estime :

CL = C0 (1 − fs)k−1 = 61,9  ⇒  1 − fs = (61,9 / 15,1)−1/0,6 ≈ 0,10

Soit de l’ordre de 10 % d’eutectique et un petit palier à 183 °C sur une courbe réelle. Un recuit d’homogénisation (maintien juste sous le solidus) ramène vers l’état d’équilibre du diagramme. En examen, sauf mention contraire, on raisonne toujours à l’équilibre.

4Phases, compositions, proportions

Niveau 1 : la méthode de l’horizontale
  À une température T donnée, tu places le point (C0, T) sur la verticale de l’alliage, puis tu poses trois questions, toujours dans cet ordre.

Combien de phases, lesquelles ? Tu lis simplement le nom du domaine où tombe le point.

  Quelles compositions ?
  
  Domaine monophasé : la phase unique a la composition de l’alliage (C0). Rien à lire.

  Domaine biphasé : trace l’horizontale (la conode) passant par le point, jusqu’aux deux frontières du domaine. Chaque extrémité, redescendue sur l’axe des abscisses, donne la composition d’une phase : l’extrémité gauche donne la phase de gauche, l’extrémité droite celle de droite.

Quelles proportions ? La règle des segments inverses (ou « du bras de levier »). Imagine une balançoire posée sur l’horizontale, avec le pivot au niveau de l’alliage et une phase assise à chaque bout. Pour être en équilibre, la phase la plus lourde s’assoit la plus près du pivot. Donc la proportion d’une phase se mesure avec le segment situé du côté opposé à elle :

fgauche = Cdroite − C0Cdroite − Cgauche
  
  fdroite = C0 − CgaucheCdroite − Cgauche
  (fgauche + fdroite = 1)

Pourquoi ces trois températures ? La verticale de ton alliage traverse quatre domaines : L, L+α, α et α+β. Le liquide est sans surprise (une phase, 15,1 %, 100 %). On prend donc une température dans chacun des trois autres : 260 °C (L+α), 200 °C (α), 20 °C (α+β, l’état final à l’ambiante). Ce sont les trois situations types de l’exercice.

Balançoire interactive : déplace la température

Température : 260 °C
  
  320 °C260 °C200 °C20 °C

Correction détaillée pour ton alliage (15,1 % Sn, 351 g)

À 260 °C : domaine L + α

Phases : 2, le liquide L et la solution solide α.

  Compositions (extrémités de l’horizontale à 260 °C) :

  α sur le solidus : Cα ≈ 10,9 % Sn (89,1 % Pb)

  L sur le liquidus : CL ≈ 28,3 % Sn (71,7 % Pb)

fL = C0 − CαCL − Cα = 15,1 − 10,928,3 − 10,9 = 4,217,4 ≈ 0,24 soit 24 % de liquide

  fα = 1 − 0,24 ≈ 0,76 soit 76 % de α

  Masses : mL ≈ 0,241 × 351 ≈ 85 g  mα ≈ 266 g

Microstructure : des cristaux α en forme de dendrites (petits sapins) baignent dans le liquide. On dessine un cercle (champ du microscope), des dendrites qui occupent environ les trois quarts de la surface, et le liquide autour.

À 200 °C : domaine α

Phase : 1 seule, la solution solide α.

  Composition : celle de l’alliage, 15,1 % Sn et 84,9 % Pb.

  Proportion : 100 % de α, soit les 351 g.

Microstructure : un polycristal homogène. On dessine des grains polygonaux (comme un carrelage irrégulier) séparés par des joints de grains. Pas de deuxième phase.

  Vérifie la lecture : à 200 °C, la frontière droite du domaine α (le solidus) est vers 16,9 % Sn, à droite de 15,1 %. Le point est donc bien dans α, mais de peu : sur ton diagramme, regarde attentivement.

À 20 °C : domaine α + β

Phases : 2 phases solides, α et β.

  Compositions (extrémités de l’horizontale à 20 °C, sur les deux solvus) :

  α : Cα ≈ 1,7 % Sn (98,3 % Pb)

  β : Cβ ≈ 99,7 % Sn (0,3 % Pb)

fβ = C0 − CαCβ − Cα = 15,1 − 1,799,7 − 1,7 = 13,498,0 ≈ 0,137 soit 13,7 % de β

  fα ≈ 0,863 soit 86,3 % de α

  Masses : mβ ≈ 0,137 × 351 ≈ 48 g  mα ≈ 303 g

Microstructure : les grains de α du dessin précédent, mais parsemés de petites particules de β (précipités), surtout le long des joints de grains et aussi à l’intérieur des grains. Les grains α se sont appauvris : de 15,1 % ils sont passés à ≈ 1,7 % d’étain, l’étain en excès ayant formé les précipités de β.

Niveau 2 : approfondir
  D’où vient la règle des segments inverses

  Deux lois de conservation suffisent. Masse totale : m = mα + mL. Masse d’étain : m·C0 = mα·Cα + mL·CL. En divisant par m et en éliminant fα = 1 − fL :

  C0 = (1 − fL) Cα + fL CL  ⇒  fL = C0 − CαCL − Cα

  C’est exactement l’équilibre des moments d’un levier : mα·(C0 − Cα) = mL·(CL − C0).

Vérifie toujours avec un bilan d’étain

  C’est le meilleur réflexe anti-erreur en examen. La masse d’étain contenue dans les phases doit redonner 53 g :

260 °C : 85 × 0,283 + 266 × 0,109 ≈ 24,0 + 29,0 = 53,0 g ✓

  20 °C : 303 × 0,017 + 48 × 0,997 ≈ 5,2 + 47,9 = 53,1 g ✓

Unités : ne jamais mélanger

  La règle appliquée sur un axe en % massique donne des fractions massiques. Sur un axe en % atomique, elle donne des fractions molaires, qui sont différentes. Garde la même échelle du début à la fin.

Phases et constituants : deux notions distinctes

  Une phase est définie par sa structure et sa composition (α, β, L). Un constituant est ce qu’on voit au microscope, avec sa morphologie. Pour ton alliage à 20 °C : phases α (86,3 %) et β (13,7 %), constituants « grains de α » et « précipités de β ». Pour un alliage hypoeutectique (exo 2 de la photo), on distinguerait les constituants « α primaire » et « eutectique lamellaire », alors que les phases restent α et β. Les examens aiment cette nuance.

La microstructure réelle des précipités

  Sous le solvus, α devient sursaturée en étain. Le β germe d’abord là où c’est le plus facile énergétiquement : aux joints de grains (germination hétérogène), puis dans les grains. Plus le refroidissement est lent, plus les précipités sont gros et peu nombreux. Le plomb ayant une température de fusion basse (600 K), 20 °C représente déjà la moitié de sa température absolue de fusion : la diffusion y reste active, et les soudures au plomb évoluent (vieillissent) même à l’ambiante.

5Fiche méthode et pièges

Niveau 1 : la fiche à garder
  
  Calculer %m (et %at si demandé) avec mtotale et n = m/M. Contrôle : le %at de l’élément le plus léger est le plus grand.

  Vérifier la graduation du diagramme, puis tracer la verticale à la bonne valeur.

  Repérer où la verticale coupe liquidus, solidus, solvus ou horizontale eutectique : ce sont les températures remarquables.

  Courbe T(t) : pente forte dans un monophasé, cassure et pente douce dans un biphasé avec liquide, palier seulement sur l’horizontale eutectique (ou pour un métal pur).

  À chaque température : nom du domaine → phases ; horizontale → compositions ; segments opposés → proportions ; bilan d’étain → vérification.

  Microstructure : un cercle, et ce que les phases et leurs proportions imposent (dendrites dans du liquide, grains, précipités, lamelles).

Les erreurs les plus fréquentes

Placer le % atomique sur un axe massique : ici 23,7 au lieu de 15,1, ce qui invente un palier eutectique.

  Lire la composition des phases sur la verticale de l’alliage : les compositions se lisent aux extrémités de l’horizontale.

  Prendre le segment du même côté que la phase : c’est toujours le segment opposé.

  Dessiner un palier alors que la verticale ne coupe pas l’horizontale eutectique.

  Oublier le solvus et affirmer que l’alliage reste α jusqu’à 20 °C.

Niveau 1 : et la question 4 de la photo (brasure) ?
  L’alliage le plus adapté à la brasure tendre est l’alliage eutectique, à 61,9 % Sn (commercialisé en « 63/37 »). Deux raisons se lisent sur le diagramme : c’est l’alliage qui fond à la température la plus basse (183 °C, ce qui ménage les pièces), et il fond et se solidifie d’un coup, sur un palier, sans zone pâteuse. Le joint se fige net, sans risque de bouger pendant la solidification. Essaie le bouton « Eutectique » dans l’animation de la partie 3.

Niveau 2 : pour aller plus loin
  La zone pâteuse n’est pas toujours un défaut : les plombiers utilisaient des alliages plus riches en plomb justement pour pouvoir « modeler » le joint pendant qu’il est entre liquidus et solidus. En électronique, le plomb est aujourd’hui interdit dans la plupart des produits en Europe (directive RoHS) : on utilise des alliages étain-argent-cuivre, proches d’un eutectique ternaire, qui fondent vers 217–220 °C. Le raisonnement sur le diagramme reste le même.

  Pour t’entraîner : rejoue les alliages des exos 2 et 3 de la photo avec les boutons, prédis d’abord la courbe et les phases, puis vérifie avec l’animation et la balançoire.

Valeurs du diagramme : Pb 327 °C, Sn 232 °C, E (183 °C ; 61,9 % Sn), α max 18,3 % Sn, β min 97,8 % Sn. Courbes intermédiaires modélisées : les lectures d’un diagramme de manuel peuvent différer de quelques unités. Microstructures schématiques.

File: Cours/Metallurgie/01-fer-carbone.html
Métallurgie — Cours 01 — Fer–carbone : du fer pur à la perlite

Métallurgie · Cours 01 · Série Aciers

  Fer–carbone : du fer pur à la perlite

  Cours interactif en deux niveaux, construit autour de ton TD « Diagramme fer-carbone ». On part du fer pur, on construit le diagramme Fe–Fe3C, puis on suit un acier à 0,3 % de carbone du liquide jusqu’à la perlite.

La bande colore chaque température comme l’acier qui rougeoie à la forge ou sous la torche (échelle approximative). Elle suit l’axe des températures de tous les diagrammes du cours.

Les deux niveauxNiveau 1Niveau 2

01234567

0Avant de commencer

La série en trois cours.

Ce cours : le fer pur, le diagramme Fe–Fe3C et les microstructures obtenues par refroidissement lent (ferrite, perlite, cémentite). C’est le socle de tes objectifs n°1 et n°4.

  Cours 2 : les transformations diffusives quand on refroidit plus vite (courbes TTT et TRC, perlite fine, bainite) et le rôle des éléments d’addition.

  Cours 3 : la martensite (transformation displacive), les traitements thermiques, et leur traduction en soudage (zone affectée thermiquement, carbone équivalent, préchauffage).

Où trouver les réponses de ton TD.

Q1phases de chaque domaine → partie 2 (la partie 1 donne les bases sur le fer pur)
  Q2fractions de ferrite et de cémentite dans la perlite → partie 3
  Q3acier à 0,3 % C, fractions massiques et volumiques → partie 4
  Q4courbe « % de perlite en fonction du % de carbone » → partie 5
  Q5l’acier à 0,3 % C à 1000 °C : structure, carbone, atomes par cm³ → partie 6

Trois vérifications sur ton énoncé.

  1. La masse volumique de la cémentite donnée (4,3 g/cm³) est fausse. On peut la recalculer depuis sa maille : Fe3C est orthorhombique (a = 5,09 Å, b = 6,74 Å, c = 4,53 Å) avec 4 motifs Fe3C par maille, ce qui donne ≈ 7,7 g/cm³. Les manuels donnent 7,6 à 7,7 g/cm³. Le « 4,3 » ressemble à une confusion avec les 4,3 % C de l’eutectique. Je fais les calculs avec la valeur de l’énoncé, car c’est ce que ton correcteur attend, et je donne à côté le résultat réaliste. L’écart change la conclusion physique, tu verras pourquoi en partie 3.

  2. La question 3 commence directement au d). Les sous-questions a) à c) ont disparu de ta photo. J’ai ajouté ce qu’elles demandent en général : le chemin de refroidissement et les températures de transformation.

  3. Pour la Q5 c), la masse molaire du fer n’est pas donnée. Je te montre deux méthodes : une qui n’utilise que les données de l’énoncé, et une plus rigoureuse avec M(Fe) = 55,85 g/mol.

Les valeurs du diagramme. J’utilise exactement celles de ton polycopié : eutectoïde à 727 °C et 0,76 % C, ferrite à 0,022 % C au maximum, austénite jusqu’à 2,14 % C, eutectique à 1147 °C et 4,3 % C, cémentite à 6,67 % C, péritectique à 1493 °C. Toutes les teneurs sont en % massique de carbone.

  Attention au code des traits. Dans ton poly, le diagramme stable (fer–graphite) est en trait plein et le métastable (fer–cémentite) en pointillés. Ici c’est l’inverse : le métastable, celui qu’on utilise pour les aciers, est dessiné en trait plein et en couleurs. Le stable n’apparaît qu’en tirets gris, quand tu l’actives.

Comment lire le cours. Chaque partie a deux étages. Le Niveau 1 donne l’intuition et la méthode d’examen, pas à pas. Le Niveau 2 explique le pourquoi physique et fait le lien avec le soudage. Le sélecteur en haut permet de n’afficher qu’un seul niveau.

1Le fer pur change de structure en chauffant

Niveau 1
  Le fer est allotropique : à l’état solide, il change d’empilement atomique selon la température. C’est rare parmi les métaux usuels, et c’est toute la richesse des aciers. En chauffant depuis l’ambiante :

jusqu’à 912 °C : fer α, la ferrite, de structure cubique centrée (CC) ;

  de 912 à 1394 °C : fer γ, l’austénite, cubique à faces centrées (CFC) ;

  de 1394 à 1538 °C : fer δ, la ferrite δ, de nouveau CC ;

  au-dessus de 1538 °C : liquide.

Comme le fer est pur, chaque changement se fait à température fixe, avec un palier sur la courbe de refroidissement. C’est la même règle que pour la fusion d’un métal pur, vue avec Pb–Sn.

Chauffe le fer pur et regarde sa maille

Chauffer puis refroidir700 °C1100 °C1450 °C

20 °C

Petites sphèresSphères jointives

Sans sitesSites octaédriquesSites tétraédriquesUn atome de carbone

À gauche, l’échelle du fer pur (le bord gauche du futur diagramme). À droite, la longueur d’un barreau de fer qu’on chauffe (dilatométrie, schématique). Fais tourner la maille avec le doigt.

Niveau 1
  CC et CFC, les deux empilements à connaître

CC (α et δ)	CFC (γ)	

Atomes par maille	8 × ⅛ + 1 = 2	8 × ⅛ + 6 × ½ = 4	

  Voisins de chaque atome	8	12	

  Compacité	0,68	0,74 (le maximum possible)	

  Paramètre de maille	2,87 Å (α, à 20 °C)	3,57 Å (ton énoncé)	

  Plus gros « trou » entre atomes	0,36 Å (site tétraédrique)	0,52 Å (site octaédrique)	

  Carbone dissous au maximum	0,022 % (α, à 727 °C)	2,14 % (à 1147 °C)	

Le paradoxe qui explique tout l’acier. Le CFC est plus compact que le CC, et pourtant il loge beaucoup mieux le carbone. Le CC a beaucoup de petits trous ; le CFC en a moins, mais plus gros. Or l’atome de carbone (rayon ≈ 0,77 Å) est trop gros pour tous ces trous : il force toujours un peu. Il force beaucoup moins dans le gros trou octaédrique de l’austénite.

  Retiens cette mécanique, elle revient dans les trois cours : en chauffant dans le domaine γ, on dissout le carbone ; en refroidissant, le fer redevient α et doit expulser ce carbone. La perlite (ici), la bainite (cours 2) et la martensite (cours 3) sont trois façons de gérer cette expulsion.

  Le barreau raccourcit quand il passe de α à γ à 912 °C, alors qu’il chauffe : environ −1 % en volume, car le CFC est plus compact. C’est en mesurant ces accidents de longueur (dilatométrie) qu’on repère les transformations des aciers. On s’en servira pour les courbes TRC du cours 2.

Niveau 2
  Taille des sites : le calcul

  En sphères dures, les atomes se touchent le long de la grande diagonale en CC (4R = a√3) et le long de la diagonale d’une face en CFC (4R = a√2).

CFC, a = 3,57 Å : R = 1,262 Å. Le site octaédrique (centre du cube) est à a/2 d’un atome de face, donc roct = a/2 − R = 0,523 Å, soit 0,414 R. Le site tétraédrique (¼, ¼, ¼) donne rtét = a√3/4 − R = 0,284 Å, soit 0,225 R.

  CC, a = 2,87 Å : R = 1,243 Å. Le site octaédrique (centre d’une face) est aplati : roct = a/2 − R = 0,192 Å. Le site tétraédrique (½, ¼, 0) donne rtét = a√5/4 − R = 0,362 Å.

Le nombre de sites confirme le paradoxe : le CC offre 3 sites octaédriques et 6 tétraédriques par atome de fer, le CFC seulement 1 et 2. Dans le CC, le carbone se met pourtant en site octaédrique : ce site est aplati, et le carbone n’a que 2 atomes de fer très proches à repousser, selon un seul axe. Cette déformation selon un axe deviendra, en grand nombre, la tétragonalité de la martensite (cours 3).

Pourquoi le CC revient à haute température

  La phase stable est celle d’enthalpie libre G = H − TS minimale. Pour le fer, c’est le ferromagnétisme qui abaisse H du CC à basse température (α stable). En chauffant, le CFC l’emporte grâce à son terme entropique, puis le CC, plus « lâche », vibre davantage et reprend l’avantage par l’entropie vibrationnelle : c’est δ. Le fer est un cas d’école où magnétisme et vibrations se disputent la structure.

Le point de Curie (770 °C) n’est pas une phase

  À 770 °C (point A2), la ferrite perd son aimantation, mais sa maille reste CC. Les anciens manuels parlent de « fer β » : ce n’est pas une phase, car la structure ne change pas. Tu ne le verras pas sur le diagramme, seulement comme une petite anomalie de pente sur la courbe de dilatation.

Le vocabulaire des points de transformation

Nom	Définition	Fer pur	

A1	eutectoïde, apparition de l’austénite au chauffage	n’existe pas	

  A2	point de Curie de la ferrite	770 °C	

  A3	fin de la transformation α → γ au chauffage (acier hypoeutectoïde)	912 °C	

  Acm	fin de la dissolution de la cémentite (acier hypereutectoïde)	n’existe pas	

  A4	γ → δ	1394 °C	

On ajoute c (chauffage) ou r (refroidissement) : Ac3, Ar3… Les valeurs réelles s’écartent de l’équilibre : Ac3 > A3 > Ar3, d’autant plus que la vitesse est grande. C’est le point de départ du cours 2.

2Le diagramme fer–carbone (Q1)

Niveau 1
  Pourquoi deux diagrammes superposés ?

  Le carbone peut sortir du fer sous deux formes : le graphite (carbone pur, forme la plus stable) ou la cémentite Fe3C (un carbure de fer). Le graphite est la vraie forme d’équilibre, mais il met très longtemps à se former. La cémentite, elle, se forme vite. Dans un acier, c’est donc toujours la cémentite qu’on obtient : on travaille sur le diagramme métastable Fe–Fe3C. Le diagramme stable Fe–graphite sert surtout pour les fontes grises, riches en silicium et refroidies lentement.

  Le diagramme s’arrête à 6,67 % C : c’est la composition de Fe3C (3 atomes de fer pour 1 de carbone). La cémentite joue le rôle de « deuxième constituant pur », comme l’étain dans Pb–Sn. Deux familles d’alliages :

aciers : moins de 2,14 % C (ils peuvent être entièrement austénitiques) ;

  fontes : de 2,14 à 6,67 % C (elles passent par l’eutectique).

Construis le diagramme, puis explore-le

Vue complèteZoom aciersZoom eutectoïdeZoom péritectique

Étape précédenteÉtape suivanteAfficher le stable

Touche une zone du diagramme pour afficher son nom et ses phases.

  Les zones rayées sont biphasées : les deux couleurs rappellent les deux phases présentes. Le zoom est indispensable pour voir les domaines α et δ, trop étroits en vue complète.

Niveau 1
  Les phases à connaître

Phase	Nature	Structure	Carbone	

L	liquide	aucune	de 0 à 6,67 %	

  δ ferrite δ	solution solide d’insertion	CC	0,09 % max (1493 °C)	

  γ austénite	solution solide d’insertion	CFC	2,14 % max (1147 °C)	

  α ferrite	solution solide d’insertion	CC	0,022 % max (727 °C)	

  Fe3C cémentite	composé défini, dur et fragile	orthorhombique	6,67 % exactement	

Réponse à la Q1

  On applique la méthode vue avec Pb–Sn. Un domaine coloré uni ne contient qu’une phase. Dans un domaine biphasé, trace une horizontale : les deux phases sont celles des domaines que tu touches à gauche et à droite.

Domaines monophasés (4 surfaces + 1 ligne) : L, δ, γ, α, et la verticale à 6,67 % qui est la cémentite Fe3C.

  Domaines biphasés (7) : L + δ, δ + γ, L + γ, L + Fe3C, γ + Fe3C, α + γ, α + Fe3C.

  Trois horizontales où trois phases coexistent : 1493 °C (L, δ, γ), 1147 °C (L, γ, Fe3C) et 727 °C (γ, α, Fe3C).

Sur le diagramme de ton poly, ajoute aussi les domaines du stable, puisque la Q1 dit « du diagramme » : L + graphite (déjà écrit), γ + graphite et α + graphite, sous les horizontales en trait plein.

Entraîne-toi

Quel domaine contient le point rouge ?

Point suivant

Niveau 2
  Les trois réactions invariantes

Réaction	Température	Équation (au refroidissement)	

Péritectique	1493 °C	δ (0,09 %) + L (0,53 %) → γ (0,16 %)	

  Eutectique	1147 °C	L (4,3 %) → γ (2,14 %) + Fe3C (6,67 %) : la lédéburite	

  Eutectoïde	727 °C	γ (0,76 %) → α (0,022 %) + Fe3C (6,67 %) : la perlite	

Pour ne pas les confondre : eutectique, un liquide donne deux solides ; eutectoïde (« qui ressemble à un eutectique »), un solide donne deux solides ; péritectique, un liquide et un solide donnent un autre solide qui les « entoure » (péri-).

  Sur chaque horizontale, trois phases coexistent. La règle de Gibbs à pression fixée donne v = C + 1 − φ = 2 + 1 − 3 = 0 : température et compositions sont imposées. D’où les paliers sur les courbes de refroidissement.

Le piège du poly : deux jeux de valeurs

  Stable et métastable sont presque superposés. Le stable donne 1153 °C, 4,2 % et 2,1 % pour l’eutectique, et 740 °C et 0,65 % pour l’eutectoïde. Si tu lis 0,65 au lieu de 0,76, tous tes calculs de perlite seront faux. Pour un acier, lis toujours les pointillés de ton poly. Autre piège : l’axe du haut de ton poly est en % atomique (Fe3C y est à 25 %). Tous tes calculs se font sur l’axe du bas, massique.

Le coin péritectique, un point sensible en soudage

  Les aciers entre 0,09 et 0,53 % C (ton 0,3 % C compris) se solidifient d’abord en δ, puis passent en γ par la réaction péritectique. Le passage δ → γ s’accompagne d’une contraction, alors que le métal est encore partiellement liquide. Les nuances proches de 0,1 % C y sont connues pour être délicates en coulée continue. En soudage, la solidification du bain en δ ou en γ influe aussi sur la sensibilité à la fissuration à chaud.

Ce qui fait du graphite ou de la cémentite

  Le graphite demande de rassembler beaucoup d’atomes de carbone et de repousser le fer : c’est lent. La cémentite n’a besoin que de réarrangements courts. Le silicium favorise le graphite, le manganèse et le chrome stabilisent la cémentite. Même dans un acier, un très long maintien vers 500 à 700 °C peut faire apparaître du graphite : c’est la graphitisation, un mode de vieillissement redouté des tuyauteries au carbone en service à chaud.

3La perlite, un tri du carbone (Q2)

Niveau 1
  À 727 °C, une austénite à 0,76 % C devient instable. Elle se transforme en deux phases de teneurs très différentes : de la ferrite presque vide de carbone (0,022 %) et de la cémentite très riche (6,67 %). Le carbone doit donc se trier. Il n’a le temps que de parcourir de courtes distances, alors les deux phases poussent côte à côte en fines lamelles alternées : c’est la perlite.

Une colonie de perlite qui avance dans l’austénite

PauseRecommencer

  Les points noirs sont les atomes de carbone. Devant une lamelle de ferrite, le carbone est rejeté et file latéralement vers les lamelles de cémentite voisines. Les flèches montrent ce trajet de diffusion.

Niveau 1
  Q2, fractions massiques : la règle du levier

  On se place juste sous 727 °C, sur l’horizontale eutectoïde. La perlite a la composition globale 0,76 % C. Les deux extrémités de l’horizontale sont la ferrite (0,022 %) et la cémentite (6,67 %). La fraction d’une phase est le segment opposé divisé par la longueur totale :

wFe3C = 0,76 − 0,0226,67 − 0,022 = 0,7386,648 ≈ 0,111 soit 11,1 %

  wα = 6,67 − 0,766,67 − 0,022 = 1 − 0,111 ≈ 0,889 soit 88,9 %

Si ton prof néglige les 0,022 % de la ferrite, il trouvera 0,76/6,67 ≈ 11,4 %. Les deux sont acceptables : précise simplement ton hypothèse.

Q2, fractions volumiques : on passe par les volumes

  Pour 100 g de perlite, chaque phase occupe un volume V = m/ρ. La fraction volumique est ce volume divisé par le volume total :

fv,Fe3C = wFe3C / ρFe3Cwα / ρα + wFe3C / ρFe3C

Masse ou volume : compare les deux valeurs de densité

  ρFe3C = 4,3 (énoncé)ρFe3C = 7,66 (réelle)

  En masse

En volume

En bas, une période de perlite dessinée à l’échelle des fractions volumiques : c’est le rapport d’épaisseur entre lamelles de ferrite et de cémentite.

Masse, ferrite / cémentite
88,9 / 11,1 %

Volume, données de l’énoncé
81,5 / 18,5 %

Volume, ρ réelle 7,66
88,7 / 11,3 %

Ce que ça veut dire. Avec la vraie masse volumique, ferrite (7,8) et cémentite (7,66) ont presque la même densité : fractions massiques et volumiques sont quasi égales. Les lamelles de cémentite sont environ 8 fois plus fines que celles de ferrite. Avec 4,3, on trouverait une cémentite bien trop volumineuse. Sur ta copie, donne le résultat avec la donnée de l’énoncé, et tu peux ajouter une ligne pour signaler la valeur réaliste.

Niveau 2
  Pourquoi des lamelles, et de quelle finesse ?

  Une lamelle de ferrite qui avance rejette du carbone : il faut l’évacuer vers la cémentite voisine, à une demi-période de distance. Plus les lamelles sont fines, plus ce trajet est court et plus la croissance est rapide. Mais chaque interface α/Fe3C coûte de l’énergie. L’espacement interlamellaire λ résulte de ce compromis, et il est à peu près inversement proportionnel au sous-refroidissement sous 727 °C : refroidir plus vite donne une perlite plus fine, plus dure. C’est la porte d’entrée du cours 2.

  Et à température ambiante ?

  Sous 727 °C, la solubilité du carbone dans la ferrite tend vers zéro. La fraction de cémentite passe de 11,1 % à 0,76/6,67 = 11,4 % : le petit excès précipite sous forme de cémentite tertiaire, invisible au microscope optique. En pratique, les fractions calculées à 727 °C restent valables à l’ambiante.

  D’où vient le nom

  Au microscope, les lamelles très régulières diffractent la lumière et donnent des reflets irisés, comme la nacre. D’où « perlite », de pearl. Au microscope optique courant, elle apparaît surtout sombre : la plupart des lamelles sont trop fines pour être résolues.

4Un acier à 0,3 % C refroidi lentement (Q3)

Niveau 1
  0,3 % C est entre 0,022 et 0,76 % : c’est un acier hypoeutectoïde (moins de carbone que la perlite). On trace la verticale à 0,3 % et on la descend. Voici ce qu’on rencontre (ce que demandaient sûrement les questions a à c) :

Température	Ligne franchie	Ce qui se passe	

≈ 1512 °C	liquidus	premiers cristaux de ferrite δ	

  1493 °C	péritectique	palier : δ + L → γ, il reste du liquide	

  ≈ 1468 °C	solidus	fin de solidification, 100 % austénite	

  ≈ 820 °C	A3	la ferrite apparaît aux joints de grains de l’austénite	

  727 °C	A1, eutectoïde	palier : l’austénite restante (0,76 %) devient perlite	

  sous 727 °C	–	plus d’évolution visible : ferrite + perlite	

1512, 1468 et 820 °C sont lus sur mon modèle du diagramme : sur ton poly, tes lectures peuvent différer de quelques degrés.

Refroidis l’acier et suis tout en même temps

0,3 % (ton TD)0,76 % eutectoïde1,2 % hyper0,1 %Fer pur

% C

Vue complèteZoom aciersZoom eutectoïdeZoom péritectique

Lecture×1×2×4Aller à 1000 °CAller à 726 °C

Couleurs des phasesAspect au nital

Phases (ce que dit le diagramme)

Constituants (ce qu’on voit au microscope)

Microstructure schématique : grains d’austénite, ferrite qui germe aux joints, puis perlite dans les îlots restants. En mode « nital », l’aspect d’une micrographie attaquée : ferrite claire, perlite sombre, cémentite proeutectoïde blanche. Aux températures où l’austénite existe, la vue nital est fictive (on observe toujours à l’ambiante).

Niveau 1
  Phases ou constituants : la distinction qui fait les points

  Une phase est un domaine homogène de composition et de structure : ici, sous 727 °C, il n’y en a que deux, α et Fe3C. Un constituant est ce que tu vois au microscope, avec sa propre histoire : la ferrite proeutectoïde (formée avant 727 °C, en gros grains clairs) et la perlite (formée à 727 °C, elle-même faite de α et Fe3C). La ferrite existe donc à deux endroits : en grains, et en lamelles dans la perlite.

Q3 d), fractions massiques : trois leviers

  Levier 1, juste au-dessus de 727 °C (domaine α + γ). La ferrite déjà présente est la ferrite proeutectoïde ; l’austénite, qui a atteint 0,76 %, deviendra exactement la perlite.

wα pro = 0,76 − 0,30,76 − 0,022 = 0,460,738 ≈ 62,3 %
  wperlite = wγ = 0,3 − 0,0220,738 ≈ 37,7 %

Levier 2, juste en dessous de 727 °C (domaine α + Fe3C). On obtient les phases :

wα totale = 6,67 − 0,36,67 − 0,022 = 6,376,648 ≈ 95,8 %
  wFe3C = 0,3 − 0,0226,648 ≈ 4,2 %

Étape 3, par différence. La ferrite des lamelles est la ferrite totale moins la proeutectoïde :

wα lamelles = 95,8 − 62,3 ≈ 33,5 %
  vérification : 37,7 % de perlite × 88,9 % de ferrite dans la perlite = 33,5 % ✓

Q3 e), fractions volumiques

  Même méthode que pour la perlite. Pour 100 g d’acier : Vα = 95,8/7,8 = 12,28 cm³ et VFe3C = 4,18/4,3 = 0,97 cm³, total 13,26 cm³. On divise chaque volume par ce total.

Constituant ou phase	Masse	Volume (ρ énoncé)	Volume (ρ réelle)	

Ferrite totale	95,8 %	92,7 %	95,7 %	

  Ferrite proeutectoïde	62,3 %	60,3 %	62,3 %	

  Ferrite en lamelles	33,5 %	32,4 %	33,5 %	

  Cémentite	4,2 %	7,3 %	4,3 %	

  Perlite	37,7 %	39,7 %	37,7 %	

Astuce de TP. Le raisonnement marche à l’envers : sur une micrographie d’acier hypoeutectoïde refroidi lentement, mesure la surface de perlite et tu estimes le carbone, avec C ≈ 0,022 + 0,738 × fperlite. Environ 38 % de perlite, c’est un acier à 0,3 % C.

Niveau 2
  L’austénite s’enrichit pendant que la ferrite pousse

  Entre A3 et A1, la ferrite qui se forme ne garde presque pas de carbone. Elle le rejette dans l’austénite voisine, dont la teneur suit la ligne A3 : 0,3 % à 820 °C, 0,5 % vers 770 °C, 0,76 % à 727 °C. Le tableau du simulateur le montre. C’est pour cela que l’austénite restante a pile la composition eutectoïde au moment de se transformer en perlite.

  Pendant le palier, trois phases coexistent

  Arrête l’animation au milieu du palier à 727 °C : α, γ et Fe3C sont présentes ensemble, en proportions qui évoluent à température fixe. C’est le seul moment où l’on quitte la règle « deux phases au plus hors des horizontales ».

  Où germe la ferrite

  La ferrite proeutectoïde naît de préférence aux joints de grains de l’austénite, où l’énergie de germination est plus faible. À refroidissement lent, elle forme un liseré puis des grains équiaxes. Plus vite, elle pousse en aiguilles depuis les joints : la ferrite de Widmanstätten, fréquente dans le métal fondu et la zone à gros grains d’une soudure (cours 2).

  Le cas hypereutectoïde

  Essaie 1,2 % dans le simulateur. Entre Acm et 727 °C, c’est de la cémentite proeutectoïde qui se dépose aux joints de grains, en réseau continu. Ce réseau dur et fragile est une autoroute pour les fissures. On le supprime par un recuit de globulisation (cours 3).

  Et hors équilibre ?

  En refroidissement réel, les transformations commencent sous les températures d’équilibre (Ar3 < A3, Ar1 < A1). Si l’on refroidit assez vite, la ferrite n’a pas le temps de se former en entier, et l’acier contient alors plus de perlite que ne le prédit le levier. Le diagramme d’équilibre donne la limite des refroidissements très lents, comme un recuit au four.

5La perlite en fonction du carbone (Q4)

Niveau 1
  On généralise le levier 1 de la partie 4 à une teneur C quelconque. Deux cas, selon le côté de l’eutectoïde :

Hypoeutectoïde (0,022 ≤ C ≤ 0,76) :  wperlite = C − 0,0220,76 − 0,022

  Hypereutectoïde (0,76 ≤ C ≤ 2,14) :  wperlite = 6,67 − C6,67 − 0,76

Dans les deux cas, c’est une droite. Pour la tracer à la main, trois points suffisent : 0 % de perlite à 0,022 % C, 100 % à 0,76 % C, et (6,67 − 2,14)/(6,67 − 0,76) = 76,7 % à 2,14 % C.

Déplace le curseur de carbone

ConstituantsPhases

Le mode « Phases » montre la cémentite totale : une seule droite, sans cassure à 0,76 %. La cassure n’existe que pour les constituants.

Niveau 2
  Pourquoi la courbe est si dissymétrique

  Côté hypo, l’autre extrémité du levier est la ferrite à 0,022 % : le bras total ne mesure que 0,738. Côté hyper, c’est la cémentite à 6,67 % : le bras mesure 5,91. La pente est donc 8 fois plus forte à gauche. Ajouter 0,1 % de carbone à un acier doux ajoute environ 14 % de perlite ; à un acier hyper, cela n’ajoute qu’environ 1,7 % de cémentite proeutectoïde.

  Du côté des propriétés

  Jusqu’à 0,76 %, chaque point de perlite en plus durcit l’acier et réduit sa ductilité. Au-delà, le réseau de cémentite aux joints rend l’acier fragile, bien que plus dur. C’est une des raisons pour lesquelles les aciers de construction soudables restent à bas carbone, souvent sous 0,2 % : moins de carbone, c’est aussi moins de risque de trempe sous le cordon (cours 3).

  Au-delà de 2,14 %

  La formule ne s’applique plus : l’alliage traverse l’eutectique à 1147 °C et contient de la lédéburite. On change de famille, ce sont les fontes.

6L’acier à 0,3 % C à 1000 °C (Q5)

Niveau 1
  a) Structure cristalline

  Sur la verticale 0,3 %, le point à 1000 °C est au-dessus de A3 (≈ 820 °C) et sous le solidus : on est dans le domaine γ monophasé. L’alliage est entièrement austénitique, donc cubique à faces centrées, avec a = 3,57 Å.

  b) Forme du carbone

  Tout le carbone est dissous dans l’austénite, en solution solide d’insertion : les atomes de carbone, petits, se glissent entre les atomes de fer, dans les sites octaédriques (centre du cube et milieux des arêtes). Il n’y a ni cémentite ni graphite à cette température : un seul domaine, une seule phase.

Un atome de carbone dans l’austénite

Petites sphèresSphères jointives

  Le carbone (noir) au centre de la maille est entouré de 6 atomes de fer qui forment un octaèdre. En sphères jointives, on voit qu’il est un peu trop gros pour son trou (0,77 Å contre 0,52 Å) : il écarte ses voisins.

Niveau 1
  c) Nombre d’atomes de carbone par unité de volume

  Méthode 1, avec les seules données de l’énoncé. 1 cm³ d’acier pèse environ 7,8 g. Le carbone en représente 0,3 % en masse. On passe en moles, puis en atomes :

mC = 0,003 × 7,8 = 0,0234 g par cm³

  nC = 0,023412 × 6,02·1023 ≈ 1,17·1021 atomes/cm³ soit 1,17·1027 atomes/m³

Méthode 2, par la maille (elle utilise le paramètre 3,57 Å, mais aussi M(Fe) = 55,85 g/mol, absente de l’énoncé).

Rapport atomique : pour 100 g, 0,3/12 = 0,025 mol de C et 99,7/55,85 = 1,785 mol de Fe, soit 0,0140 atome de C par atome de Fe (1 pour 71).

  Une maille CFC contient 4 atomes de fer, donc 4 × 0,0140 = 0,056 atome de C par maille.

  Volume d’une maille : a³ = (3,57·10−8 cm)³ = 4,55·10−23 cm³.

  nC = 0,056 / 4,55·10−23 ≈ 1,23·1021 atomes/cm³.

Refais le calcul pour une autre teneur

  % C

Chaque petit cube est une maille d’austénite. En moyenne, un seul contient un atome de carbone, et cet atome saute sans cesse de site en site : c’est la diffusion (cours 2).

Laquelle rendre ? Les deux méthodes s’écartent de 5 %. La méthode 1 prend la masse volumique du fer α à l’ambiante (7,8), alors que l’austénite de paramètre 3,57 Å a une masse volumique de 8,16 g/cm³. Si ton prof n’a pas donné M(Fe), il attend probablement la méthode 1. Mentionne l’hypothèse « ρacier ≈ ρfer ».

Niveau 2
  Taux d’occupation des sites

  Le CFC a un site octaédrique par atome de fer. Avec 0,014 atome de C par atome de Fe, seulement 1,4 % des sites octaédriques sont occupés, un site sur 71. Même à 2,14 % C, le maximum, on ne remplit qu’environ un site sur dix. La raison est la déformation : chaque carbone écarte ses voisins, et deux carbones voisins se gêneraient.

  Le paramètre de maille à 1000 °C

  3,57 Å est un paramètre proche de celui de l’ambiante. À 1000 °C, la dilatation thermique porte a vers 3,65 Å environ, et le carbone dissous l’augmente encore légèrement. Le volume de la maille augmente d’environ 7 %, et le nombre d’atomes de carbone par cm³ diminue d’autant. L’énoncé simplifie, ce qui est légitime.

  Pourquoi c’est le point de départ des traitements

  Cet état, austénite homogène avec tout le carbone dissous, s’appelle l’austénitisation. C’est le point de départ de la trempe, de la normalisation et du recuit (cours 3). En soudage, la zone chauffée au-dessus de A3 à côté du cordon passe elle aussi par cet état. La vitesse à laquelle elle refroidit ensuite décide de sa microstructure : c’est tout l’objet des cours 2 et 3.

7Fiche méthode et pièges

Niveau 1
  La méthode en 6 réflexes

Situer l’acier : hypoeutectoïde (C < 0,76), eutectoïde (0,76) ou hypereutectoïde (0,76 à 2,14).

  Tracer la verticale et noter les lignes franchies : A3 ou Acm, puis A1 à 727 °C.

  Pour les phases, un seul levier juste sous 727 °C, entre 0,022 et 6,67.

  Pour les constituants, un levier juste au-dessus de 727 °C, entre 0,022 et 0,76 (hypo) ou entre 0,76 et 6,67 (hyper). L’austénite de ce levier devient la perlite.

  Pour les volumes, diviser chaque masse par sa masse volumique, puis renormaliser.

  Vérifier par un bilan : ferrite lamellaire = perlite × 88,9 %, cémentite = perlite × 11,1 % (hypo).

Les pièges classiques

Confondre phases (α, Fe3C) et constituants (ferrite proeutectoïde, perlite).

  Lire le diagramme stable (740 °C, 0,65 %) au lieu du métastable (727 °C, 0,76 %).

  Lire les compositions sur l’axe atomique du haut de ton poly.

  Prendre les fractions volumiques égales aux fractions massiques sans conversion. Avec les densités de l’énoncé, l’écart est net.

  Appeler la cémentite « du carbone » : c’est un carbure, Fe3C, à 6,67 % C.

  Confondre ferrite α (basse température) et ferrite δ (haute température) : même structure CC, domaines différents.

Ce qu’il faut savoir redessiner de mémoire

  Le coin des aciers : A3 qui descend de 912 °C à 727 °C / 0,76 %, Acm qui descend de 1147 °C / 2,14 % au même point, l’horizontale 727 °C, et le liseré de ferrite jusqu’à 0,022 %. Avec ces quatre traits, tu résous 90 % des exercices sur les aciers.

Niveau 2
  Ce que le diagramme ne dit pas

  Le diagramme d’équilibre suppose un refroidissement infiniment lent. Il ne prévoit ni la bainite, ni la martensite, ni la finesse de la perlite. Dès qu’on refroidit vite, comme dans une soudure, il faut des diagrammes qui ajoutent le temps : les courbes TTT et TRC. C’est l’objet du cours 2, avec le rôle des éléments d’addition (alphagènes, gammagènes, carburigènes) qui déplacent les lignes A1 et A3 et le point eutectoïde.

Cours 1 sur 3, métallurgie des aciers. Diagramme modélisé à partir des valeurs de ton polycopié ; les courbes entre les points remarquables sont approchées.
