Repository: Pemcode/PolyWE

# Révisions IWE — Promo DU Ingénierie du soudage

Site de la promo : **[Révisions IWE](https://pemcode.github.io/PolyWE/)**.

Dépôt : [Pemcode/PolyWE](https://github.com/Pemcode/PolyWE).

Site statique destiné à GitHub Pages. Les cours interactifs restent des fichiers HTML éditables. Un catalogue JSON organise les matières, les cours et les parcours ; un générateur Python construit les pages et leur navigation.

La matière [Fatigue des métaux](https://pemcode.github.io/PolyWE/matieres/fatigue.html) réunit les quatre cours de la première série : cycles de chargement, courbe de Wöhler, amorçage des fissures, puis propagation et loi de Paris.

File: Cours/Metallurgie/02-cinetique-ttt-trc-elements-addition.html
Métallurgie — Cours 02 — Aciers : cinétique, TTT, TRC et éléments d’addition

Métallurgie · Cours 02 · Série Aciers

  Aciers : cinétique, TTT, TRC et éléments d’addition

  Le cours 1 supposait un refroidissement infiniment lent. Ici, on ajoute le temps. C’est lui qui décide si le même acier sort mou ou très dur, et c’est la composition qui règle cette horloge.

Fourperlite grossière, ≈ 220 HV
  Airperlite fine, ≈ 280 HV
  Bain de sel à 400 °Cbainite, ≈ 480 HV
  Eaumartensite, ≈ 850 HV

Même acier à 0,76 % C, même austénite de départ, quatre refroidissements. Duretés : ordres de grandeur, microstructures schématiques.

Les deux niveauxNiveau 1Niveau 2

0123456

0Avant de commencer

  Ce cours couvre deux objectifs de ton polycopié :

objectif 2 : les mécanismes des transformations diffusives à l’état solide (ferrite, perlite, bainite) et leurs conséquences technologiques ;

  objectif 4 : le lien entre la composition chimique d’un acier et les microstructures obtenues en traitement thermique.

La martensite, transformation displacive (objectif 3), apparaît déjà sur les diagrammes de ce cours. Son mécanisme sera détaillé dans le cours 3.

Pas de TD photographié pour cette partie. J’ai donc construit trois exercices corrigés dans le style habituel des examens : lecture d’un diagramme TTT (partie 3), lecture d’un diagramme TRC (partie 4), et effet des éléments d’addition (partie 5). Si tu as un TD sur ce chapitre, envoie-le : je l’ajouterai.

À propos des diagrammes de ce cours. Les courbes TTT et TRC sont calculées par un modèle simplifié, calé sur l’allure des diagrammes des manuels. Cela permet de les rendre interactifs : chaque résultat affiché est cohérent avec la courbe dessinée. En revanche, ce ne sont pas des données d’acier réelles. En examen, lis toujours le diagramme fourni : tes valeurs peuvent différer des miennes, la méthode reste la même.

Rappel du cours 1. Au-dessus de A3, l’acier est de l’austénite γ (CFC) qui dissout tout le carbone. En refroidissant, le fer redevient α (CC) et doit expulser ce carbone. À l’équilibre, on obtient ferrite + perlite. Ce cours répond à la question suivante : que se passe-t-il quand on ne laisse pas le temps à ce tri du carbone ?

1Pourquoi les courbes sont en forme de C

Niveau 1
  Une transformation à l’état solide se fait en deux temps. D’abord la germination : de tout petits îlots de la nouvelle phase apparaissent, surtout aux joints de grains. Puis la croissance : ces îlots grossissent en déplaçant des atomes. Deux effets s’opposent quand on transforme à une température T sous A1 :

la force motrice : plus on descend sous 727 °C, plus l’austénite est instable et « a envie » de se transformer. Elle augmente quand T baisse ;

  la mobilité des atomes : le carbone doit diffuser, et la diffusion ralentit très vite quand T baisse.

Juste sous 727 °C, les atomes sont mobiles mais rien ne pousse : c’est lent. Très bas, tout pousse mais plus rien ne bouge : c’est lent aussi. Entre les deux, vers 540 °C pour un acier eutectoïde, le produit des deux est maximal. Le temps nécessaire pour démarrer est alors minimal : c’est le nez de la courbe en C.

Force motrice × mobilité = vitesse

À gauche, les deux effets (normalisés) et leur produit. À droite, le temps de démarrage qui en découle, sur une échelle logarithmique : chaque graduation multiplie le temps par 10.

Niveau 1
  Du début à la fin d’une transformation : la courbe en S

  À température fixe, la fraction transformée suit une courbe en S : rien pendant un temps d’incubation, puis une accélération (de plus en plus de germes, de plus en plus grands), puis un ralentissement quand les colonies se touchent et qu’il ne reste plus d’austénite. Par convention, le début de la transformation est lu à 1 % et la fin à 99 %.

Germination et croissance de la perlite à température fixe

Lecture700 °C650 °C580 °C

  Les germes naissent surtout sur les joints de grains de l’austénite. Compare 700 °C (peu de colonies, grosses, lamelles épaisses) et 580 °C (beaucoup de colonies, lamelles fines). La courbe en S se lit sur un axe des temps réel, calé sur le diagramme TTT de la partie 3.

Niveau 2
  La germination en équations

  Pour un germe sphérique de rayon r, l’enthalpie libre gagnée en volume et payée en surface s’écrit ΔG(r) = −(4/3)πr³Δgv + 4πr²γ, où Δgv est la force motrice par unité de volume et γ l’énergie d’interface. ΔG passe par un maximum en r* = 2γ/Δgv, la barrière valant ΔG* = 16πγ³/(3Δgv²). Comme Δgv est à peu près proportionnelle au sous-refroidissement ΔT, la barrière varie en 1/ΔT² : elle est énorme près de A1 et s’effondre en descendant.

  La vitesse de germination est le produit d’un terme de barrière, exp(−ΔG*/kT), et d’un terme de diffusion, exp(−Q/RT). Le premier croît quand T baisse, le second décroît : d’où le maximum. Aux joints de grains, une partie de l’interface préexiste et γ effectif diminue : la barrière est plus basse. C’est pourquoi un gros grain d’austénite, qui offre moins de joints, retarde la transformation. On y reviendra pour la zone à gros grains d’une soudure.

  La loi d’Avrami

  La courbe en S suit l’équation de Johnson-Mehl-Avrami-Kolmogorov : f(t) = 1 − exp(−k tn). Le terme k tn est le volume qu’occuperaient les colonies si elles pouvaient se chevaucher ; l’exponentielle corrige ces chevauchements. L’exposant n (souvent entre 1 et 4) dépend du mode de germination et de croissance. Entre 1 % et 99 %, le rapport des temps vaut (ln 100/ln (1/0,99))1/n ≈ 4581/n : pour n = 2, la fin arrive environ 21 fois plus tard que le début.

  Le carbone va vite, le fer et les éléments d’alliage lentement

  Le carbone diffuse par sauts entre sites interstitiels ; le fer et les éléments substitutionnels (Mn, Cr, Mo, Ni…) doivent attendre qu’une lacune passe. Avec les données de Callister (C dans γ : D0 = 2,3·10−5 m²/s, Q = 148 kJ/mol ; Fe dans γ : D0 = 5·10−5 m²/s, Q = 284 kJ/mol), la distance parcourue en 1 s à 900 °C, √(Dt), vaut environ 2,4 µm pour le carbone et quelques nanomètres pour le fer. Ce facteur de l’ordre de mille sur les distances explique, en partie 5, pourquoi les éléments d’alliage ralentissent tant les transformations.

2Ferrite, perlite, bainite : les mécanismes

Niveau 1
  Toutes les transformations diffusives de l’austénite résolvent le même problème : fabriquer du fer α, qui ne garde presque pas de carbone. Ce qui change avec la température, c’est la distance que le carbone peut parcourir pendant la transformation. Plus on transforme bas, plus cette distance est courte, et plus la structure est fine et dure.

Galerie des microstructures

Perlite grossièrePerlite fineBainite supérieureBainite inférieureMartensiteFerrite + perlite

Couleurs des phasesAspect au nital

Niveau 1
  
  Produit (acier eutectoïde)	Formé vers	Comment se loge le carbone	Dureté	

Perlite grossière	650–727 °C	lamelles α / Fe3C épaisses, diffusion sur ≈ 1 µm	≈ 200–250 HV	

  Perlite fine	540–650 °C	mêmes lamelles, beaucoup plus serrées	≈ 300–380 HV	

  Bainite supérieure	350–540 °C	lattes de ferrite ; carbures entre les lattes	≈ 400–500 HV	

  Bainite inférieure	Ms–350 °C	lattes plus fines ; carbures dans les lattes	≈ 500–600 HV	

  Martensite	sous Ms	le carbone reste piégé : pas de diffusion (cours 3)	≈ 850 HV	

Les températures sont celles d’un acier à 0,76 % C ; elles se décalent avec la composition (partie 5).

La perlite : plus bas, plus fine

  Tu as vu au cours 1 que le carbone file latéralement des lamelles de ferrite vers les lamelles de cémentite. Plus T est basse, plus ce trajet doit être court : l’espacement des lamelles diminue, à peu près comme 1/ΔT. Une perlite fine est plus dure et plus résistante, car les interfaces α/Fe3C freinent les dislocations.

La bainite : la ferrite pousse en lattes

  Sous le nez, la ferrite ne pousse plus en lamelles coopératives avec la cémentite : elle se forme en fines lattes, groupées en paquets (les « gerbes »). Le carbone qu’elle contient en trop doit sortir ou précipiter :

Bainite supérieure et inférieure : où finit le carbone

À gauche, le carbone a le temps de sortir des lattes : il s’accumule dans l’austénite entre elles, qui précipite de la cémentite en films. À droite, il n’a plus le temps : il précipite sur place, en fins carbures inclinés d’environ 60° dans chaque latte.

Niveau 1
  La ferrite proeutectoïde change de forme selon la vitesse

  Dans un acier hypoeutectoïde, la ferrite qui se forme avant la perlite ne pousse pas toujours en grains ronds :

Trois morphologies de ferrite

Aux joints de grainsWidmanstättenAciculaire

Niveau 2
  Conséquences technologiques

Dureté et limite d’élasticité augmentent quand la structure s’affine : c’est l’esprit de la loi de Hall-Petch, où la résistance croît comme 1/√d, d étant la taille de grain ou l’espacement caractéristique.

  Ténacité. Une structure fine et désordonnée dévie les fissures : c’est le cas de la bainite inférieure et de la ferrite aciculaire. Les longues plaquettes parallèles de la ferrite de Widmanstätten ou les films de cémentite de la bainite supérieure offrent au contraire des chemins faciles. La bainite supérieure est souvent moins tenace que l’inférieure, à dureté comparable.

  En soudage. Dans le métal fondu d’un acier C-Mn, on recherche la ferrite aciculaire, qui germe sur de fines inclusions d’oxydes (souvent à base de titane) et forme un enchevêtrement de petites aiguilles très tenace. Dans la zone affectée à gros grains, l’austénite grossie favorise au contraire la ferrite de Widmanstätten et la bainite supérieure, moins tenaces.

La bainite est-elle vraiment « diffusive » ?

  C’est un débat ancien. La croissance des lattes de ferrite bainitique présente des traits displacifs (relief de surface, relations d’orientation proches de la martensite), tandis que la précipitation des carbures exige la diffusion du carbone. Ton poly la classe avec les transformations diffusives, parce que sa cinétique dépend du temps et de la température comme celle de la perlite. Retiens qu’elle est intermédiaire entre perlite et martensite, par sa température, sa dureté et son mécanisme.

3Les courbes TTT, transformation à température constante

Niveau 1
  TTT signifie Temps, Température, Transformation. On l’appelle aussi diagramme de transformation isotherme. Pour le construire, on austénitise de petits échantillons, on les plonge brutalement dans un bain à la température T choisie, on les y maintient un temps t, puis on les trempe pour figer l’état. En répétant pour beaucoup de T et de t, on trace deux courbes :

la courbe de début de transformation (1 % transformé) ;

  la courbe de fin de transformation (99 %).

L’axe des temps est logarithmique : il couvre de 0,1 s à plusieurs jours. Sous la courbe en C, les lignes horizontales Ms, M50 et M90 indiquent l’apparition de la martensite, qui ne dépend pas du temps.

  Règle d’or de lecture. Un diagramme TTT ne se lit que le long de trajets faits de paliers horizontaux et de trempes verticales. On suppose les trempes instantanées : pendant une trempe, rien ne se transforme, sauf la martensite quand on passe sous Ms.

Diagramme TTT d’un acier eutectoïde : construis ton traitement

abcdef

Palier 1

  Durée 1

  Ajouter un second palier
  
  Palier 2

  Durée 2

Lancer le traitement

Le trajet part de l’austénite au-dessus de A1, descend instantanément au palier, puis finit par une trempe à l’eau jusqu’à 20 °C. La courbe en pointillés au milieu marque 50 % de transformation.

Niveau 1
  Exercice 1. Six traitements d’un acier eutectoïde

  Un acier à 0,76 % C est austénitisé, puis subit les traitements ci-dessous. Tous les changements de température sont instantanés et chaque traitement se termine par une trempe à l’ambiante. Donne la microstructure finale et ses proportions. Utilise les boutons a à f pour placer chaque trajet sur le diagramme.

Palier de 104 s à 690 °C.

  Palier de 100 s à 600 °C.

  Palier de 104 s à 300 °C.

  Palier de 20 s à 450 °C.

  Palier de 100 s à 250 °C.

  Palier de 10 s à 630 °C, puis palier de 1000 s à 400 °C.

Voir la correction
  Méthode. À la température du palier, lis le temps de début td et de fin tf, puis compare avec la durée du palier. Si la durée dépasse tf, tout est transformé. Si elle est inférieure à td, rien ne l’est. Entre les deux, on estime la fraction, par exemple avec la courbe des 50 %. L’austénite restante devient martensite à la trempe finale. La nature du produit se lit à la température du palier.

À 690 °C, la fin est vers 300 s ≪ 104 s : 100 % perlite grossière (≈ 230 HV).

  À 600 °C, la fin est vers 13 s < 100 s : 100 % perlite fine (≈ 320 HV).

  À 300 °C, la fin est vers 2800 s < 104 s : 100 % bainite inférieure (≈ 545 HV).

  À 450 °C, le début est vers 3 s et la fin vers 56 s. À 20 s, on est un peu avant la courbe des 50 % : environ 43 % de bainite supérieure. Les 57 % d’austénite restante deviennent martensite à la trempe.

  À 250 °C, le début n’arrive qu’après ≈ 400 s : rien ne se passe en 100 s. À la trempe, tout devient martensite (≈ 850 HV). Le palier n’a servi à rien, sauf à égaliser la température dans la pièce : c’est l’idée du « martempering » (cours 3).

  À 630 °C, début vers 2 s, fin vers 22 s : en 10 s, environ 45 % de perlite fine. À 400 °C, l’austénite restante (55 %) a largement le temps de finir (fin vers 200 s) : 55 % de bainite supérieure. Aucune martensite.

Valeurs lues sur le diagramme de ce cours. Sur un autre diagramme, les temps changent, le raisonnement reste le même.

Niveau 2
  Deux paliers successifs : ce qu’on néglige

  Au second palier, on a lu les courbes comme si le chronomètre repartait de zéro pour l’austénite restante. C’est l’usage en exercice, mais c’est une approximation : l’austénite a déjà « consommé » une partie de son incubation au premier palier, et elle s’est un peu enrichie en carbone près des colonies de perlite. La règle d’additivité de Scheil formalise la première correction : la transformation démarre quand Σ Δti/td(Ti) = 1. C’est exactement ce qu’on utilise pour passer du TTT au TRC (partie 4).

  Et l’austénite résiduelle ?

  Pour un acier eutectoïde, la fin de transformation martensitique Mf est proche de l’ambiante, voire en dessous. Une trempe à 20 °C laisse donc quelques pourcents d’austénite résiduelle. Les exercices la négligent ; on en reparlera au cours 3 (traitement par le froid, revenu).

  TTT d’un acier hypoeutectoïde

  Pour un acier à 0,4 % C par exemple, le diagramme gagne une horizontale A3 et une courbe supplémentaire « début de formation de la ferrite », à gauche de la courbe de la perlite, entre A3 et A1. Le nez se décale vers les temps courts (moins de carbone à trier) et Ms monte. C’est ce qui rend les aciers doux si difficiles à tremper.

4Les courbes TRC, refroidissement continu

Niveau 1
  Dans la réalité, une pièce qu’on sort du four se refroidit en continu : au four, à l’air, dans l’huile ou dans l’eau. On utilise alors les diagrammes TRC (Transformation en Refroidissement Continu, en anglais CCT). Ils se construisent par dilatométrie, en refroidissant de petites éprouvettes à vitesse contrôlée : chaque transformation se voit comme un accident sur la courbe de longueur (cours 1).

  Par rapport au TTT, les courbes de début et de fin sont décalées vers le bas et vers la droite : quand la température descend pendant l’incubation, il faut plus de temps pour démarrer, et on démarre plus bas. Un TRC se lit le long des courbes de refroidissement tracées dessus, et seulement ainsi.

  Deux vitesses critiques résument le diagramme :

au-dessus de la vitesse critique de trempe, la courbe passe à gauche du nez : pas de perlite, 100 % de martensite ;

  en dessous d’une seconde vitesse, la courbe traverse toute la zone perlitique : 100 % de perlite.

Entre les deux, on obtient un mélange de perlite et de martensite.

Diagramme TRC d’un acier eutectoïde

FourAirHuileEau

  Vitesse

  Superposer le TTT en pointillés

Vitesse mesurée à 700 °C. Les vitesses des boutons sont des ordres de grandeur pour une petite pièce ; elles dépendent énormément de l’épaisseur. Pour l’acier eutectoïde au carbone, la bainite n’apparaît pas en refroidissement continu : la perlite consomme l’austénite avant.

Niveau 1
  Exercice 2. Lire le TRC

Quelle microstructure obtient-on pour des vitesses de 1, 30 et 300 °C/s à 700 °C ?

  Estime la vitesse critique de trempe de cet acier.

  Une barre de 10 mm trempée à l’huile refroidit vers 40 °C/s au cœur. Sera-t-elle entièrement martensitique ?

Voir la correction
  
  1 °C/s : la courbe traverse toute la zone perlitique vers 690–640 °C : 100 % perlite, plutôt grossière. 30 °C/s : la courbe entre dans la zone perlitique puis rencontre la ligne d’arrêt vers 500 °C avant la fin : environ 73 % de perlite fine, et les 27 % d’austénite restante deviennent martensite sous Ms. 300 °C/s : la courbe passe à gauche du nez : 100 % martensite.

  La vitesse critique est celle de la courbe qui frôle le nez de la courbe de début : environ 190 °C/s sur ce diagramme. Callister donne environ 140 °C/s pour un acier eutectoïde réel : même ordre de grandeur.

  Non : 40 °C/s est bien sous la vitesse critique. On obtient environ 45 % de perlite fine et 55 % de martensite. Un acier au carbone de ce type se trempe à l’eau, et seulement en petites sections. C’est tout l’intérêt des éléments d’alliage (partie 5).

Niveau 2
  Comment on passe du TTT au TRC

  Un refroidissement continu se découpe en une suite de petits paliers Δti aux températures Ti. Selon la règle d’additivité de Scheil, la transformation démarre quand la somme des fractions d’incubation consommées atteint 1 : Σ Δti/td(Ti) = 1. Chaque petit palier « compte » d’autant moins que td(Ti) est long, d’où le décalage vers la droite et vers le bas. Le diagramme de ce cours est calculé exactement ainsi à partir du TTT de la partie 3.

  Les diagrammes TRC des aciers de construction et du soudage

  Les TRC industriels indiquent, au bout de chaque courbe, la dureté finale (souvent entourée) et, le long de la courbe, le pourcentage de chaque constituant formé dans chaque domaine (F, P, B, M). Pour le soudage, on les trace en fonction du temps de refroidissement entre 800 et 500 °C, le t8/5, avec un cycle thermique de soudage au lieu d’une austénitisation au four. Le cours 3 montre comment calculer t8/5 à partir de l’énergie de soudage et de l’épaisseur.

5Les éléments d’addition

Niveau 1
  Un acier n’est jamais du Fe–C pur : il contient toujours du manganèse et du silicium issus de l’élaboration, et souvent du chrome, du nickel, du molybdène, du vanadium… Ton poly les range en trois catégories.

Catégorie	Éléments	Effet principal	

Gammagènes	Ni, Mn, C, N, Cu, Co	élargissent le domaine γ : A3 et A1 descendent. À forte teneur, l’austénite reste stable jusqu’à l’ambiante (inox 304 : 18 % Cr + 8–10 % Ni).	

  Alphagènes	Cr, Mo, Si, W, V, Ti, Al, Nb	rétrécissent le domaine γ : A3 et A1 montent. Au-delà d’environ 12–13 % Cr, plus d’austénite du tout : acier ferritique (inox 430).	

  Carburigènes	du plus au moins avide de carbone : Ti, Zr, Nb, V, W, Mo, Cr, (Mn)	forment des carbures plus stables que la cémentite : durcissement, grains fins, tenue à chaud.	

Un élément peut appartenir à deux catégories : le chrome est à la fois alphagène et carburigène. Le silicium et le nickel, eux, ne forment pas de carbures : ils restent en solution dans la ferrite.

Gammagène ou alphagène : ce que devient le domaine γ

Nickel (gammagène)Chrome (alphagène)

Allures schématiques des diagrammes binaires fer–nickel et fer–chrome, sans carbone. Avec le chrome, le domaine γ se referme en « boucle » : au-delà, le fer reste cubique centré du solide jusqu’à l’ambiante, et ne peut donc pas prendre la trempe.

Niveau 1
  Les deux effets qui comptent pour les traitements

  1. Les températures de transformation bougent. Les deux abaques de ton poly (en haut des pages) le montrent : la température eutectoïde monte avec Ti, Mo, Si, W, Cr et descend avec Mn et Ni ; la teneur en carbone de l’eutectoïde diminue avec presque tous les éléments. Un acier allié peut donc être « eutectoïde » avec bien moins de 0,76 % C.

  2. Les courbes TTT et TRC se décalent vers la droite, avec tous les éléments usuels sauf le cobalt. Les atomes substitutionnels diffusent des milliers de fois moins vite que le carbone : pour former de la ferrite ou de la perlite, il faut qu’ils se redistribuent, ou au moins qu’ils freinent les interfaces. L’acier peut alors être refroidi moins vite tout en évitant la perlite : sa trempabilité augmente. C’est pour cela qu’on allie un acier de traitement.

Même carbone, alliage différent : C45 contre 42CrMo4

C45 (0,45 C, 0,7 Mn)42CrMo4 (+1 Cr, 0,2 Mo)

  FourAirHuileEau

  Vitesse

Domaines : F ferrite, P perlite, B bainite, M martensite. Les nombres au bas des courbes sont les duretés finales estimées (HV). Modèle simplifié : il reproduit l’écart de trempabilité entre les deux nuances, pas leurs diagrammes officiels.

Niveau 1
  Les formules empiriques des points de transformation

  Des formules établies sur des centaines d’aciers faiblement alliés (Andrews, Steven et Haynes) donnent ces températures à partir de la composition, en % massique :

Ac1 = 723 − 10,7 Mn − 16,9 Ni + 29,1 Si + 16,9 Cr

  Ac3 = 910 − 203 √C − 15,2 Ni + 44,7 Si + 31,5 Mo

  Ms = 539 − 423 C − 30,4 Mn − 17,7 Ni − 12,1 Cr − 7,5 Mo

  Bs = 830 − 270 C − 90 Mn − 37 Ni − 70 Cr − 83 Mo

Lis les signes : ils disent tout. Ni et Mn, gammagènes, abaissent Ac1 ; Si et Cr, alphagènes, l’élèvent. Tous les éléments abaissent Ms et Bs, le carbone surtout.

Calcule les points de transformation d’une nuance

  S355C4542CrMo435NiCrMo16

Les barres grises donnent les valeurs d’un acier au carbone seul, au même % C ; les barres colorées celles de la nuance, avec entre parenthèses l’écart dû aux éléments d’addition. Formules valables pour les aciers faiblement alliés, environ C < 0,6 % et moins de 5 % d’éléments.

Niveau 1
  Exercice 3. C45 ou 42CrMo4 ?

Classe les éléments du 42CrMo4 (C 0,42 ; Mn 0,75 ; Si 0,25 ; Cr 1,05 ; Mo 0,22) : gammagène ou alphagène, carburigène ou non.

  Calcule Ac1, Ac3, Ms et Bs pour le C45 (C 0,45 ; Mn 0,70 ; Si 0,25) et le 42CrMo4.

  À l’aide des TRC ci-dessus, explique pourquoi on trempe le 42CrMo4 à l’huile et le C45 à l’eau.

  On soude ces deux aciers. Lequel risque le plus de former de la martensite dure dans la zone affectée thermiquement ?

Voir la correction
  
  C : gammagène (interstitiel), forme la cémentite. Mn : gammagène, faiblement carburigène (il entre dans la cémentite). Si : alphagène, non carburigène, reste dans la ferrite. Cr : alphagène et carburigène. Mo : alphagène et fortement carburigène.

  C45 : Ac1 ≈ 723 − 7,5 + 7,3 = 723 °C ; Ac3 ≈ 910 − 136,2 + 11,2 = 785 °C ; Ms ≈ 539 − 190,4 − 21,3 = 327 °C ; Bs ≈ 830 − 121,5 − 63 = 646 °C.
42CrMo4 : Ac1 ≈ 723 − 8,0 + 7,3 + 17,7 = 740 °C ; Ac3 ≈ 910 − 131,6 + 11,2 + 6,9 = 797 °C ; Ms ≈ 539 − 177,7 − 22,8 − 12,7 − 1,7 = 324 °C ; Bs ≈ 830 − 113,4 − 67,5 − 73,5 − 18,3 = 557 °C.
Le chrome remonte Ac1 de 17 °C ; Ms ne bouge presque pas, car le carbone est le même ; Bs baisse de 90 °C.

  Sur ces TRC, le C45 n’est entièrement martensitique qu’au-delà d’environ 240 °C/s : seule l’eau y parvient, en petite section. Le 42CrMo4 l’est dès environ 11 °C/s : l’huile suffit, même au cœur de pièces assez épaisses. Le chrome et le molybdène ont repoussé ferrite et perlite d’environ deux décades vers la droite. Bonus : une trempe à l’huile, plus douce, déforme moins et fissure moins qu’une trempe à l’eau.

  Le 42CrMo4 : sa trempabilité fait qu’une zone affectée, même refroidie assez lentement, devient martensitique. Avec 0,42 % C, cette martensite est très dure et fragile, et sensible à la fissuration à froid par l’hydrogène. Il faut préchauffer et souvent traiter après soudage (cours 3). Le C45 n’est pas pour autant facile à souder : son carbone élevé le rend lui aussi sensible, mais sur une plage de vitesses plus étroite.

Niveau 2
  Pourquoi les carburigènes séparent perlite et bainite

  Dans un acier au Cr–Mo, la perlite exige que Cr et Mo se partagent entre ferrite et carbures : c’est très lent. La bainite, qui se forme sans redistribution des éléments substitutionnels, est beaucoup moins freinée. Le diagramme TTT se creuse alors en deux « nez » séparés par une baie, où l’austénite peut rester longtemps : c’est ce que montre le TRC du 42CrMo4, avec un large domaine bainitique.

  Le grain d’austénite et le bore

  La trempabilité ne dépend pas que de la composition. Un gros grain d’austénite, qui offre moins de joints pour germer, décale aussi les courbes vers la droite. C’est le cas de la zone à gros grains d’une soudure, chauffée près de 1400 °C. À l’inverse, quelques ppm de bore ségrégés aux joints de grains empêchent la ferrite d’y germer, et augmentent fortement la trempabilité pour un coût dérisoire.

  Mesurer la trempabilité : l’essai Jominy

  On austénitise une barre de 25 mm de diamètre et on arrose une seule de ses extrémités. Chaque point de la barre voit une vitesse de refroidissement différente, de très rapide au bout arrosé à lente à l’autre bout. La courbe dureté–distance résume en une mesure la position des courbes TRC : plus la dureté se maintient loin du bout trempé, plus l’acier est trempant.

  Le cobalt, l’exception

  Le cobalt est le seul élément courant qui accélère les transformations diffusives : il augmente la force motrice de la transformation γ → α. Il diminue donc la trempabilité.

6Fiche méthode et pièges

Niveau 1
  Lire un TTT

Vérifie que le traitement est fait de paliers et de trempes instantanées.

  Pour chaque palier, lis tdébut et tfin à cette température et compare avec la durée.

  Nomme le produit d’après la température du palier : perlite grossière, perlite fine, bainite supérieure ou inférieure.

  L’austénite qui reste en passant sous Ms devient martensite (pour 100 % sous Mf).

Lire un TRC

Repère la courbe de refroidissement correspondant à la pièce (vitesse, milieu de trempe ou t8/5).

  Suis-la de haut en bas et note chaque domaine traversé, avec le pourcentage indiqué.

  Lis la dureté au bout de la courbe.

  Ne trace jamais de palier sur un TRC, et ne lis jamais un refroidissement continu sur un TTT.

Les pièges

Oublier que l’axe des temps est logarithmique : 10 et 100 s sont aussi éloignés que 100 et 1000 s.

  Appeler « perlite » ce qui se forme sous le nez : c’est de la bainite.

  Croire que la martensite a besoin de temps : sa quantité ne dépend que de la température atteinte sous Ms.

  Utiliser un TTT ou un TRC d’un autre acier, ou d’une autre austénitisation : la taille de grain déplace les courbes.

  Penser qu’un élément d’alliage durcit la martensite : c’est le carbone qui fait sa dureté. Les éléments d’alliage rendent la martensite plus facile à obtenir.

Niveau 2
  La suite : cours 3

  On ouvre la boîte noire de la martensite : pourquoi elle se forme sans diffusion, pourquoi elle est si dure, comment le revenu la rend utilisable. Puis on passe au soudage : calcul du t8/5, lecture d’un TRC de soudage, carbone équivalent et choix du préchauffage.

Cours 2 sur 3, métallurgie des aciers. Diagrammes TTT et TRC calculés par un modèle simplifié (courbes d’Avrami et règle d’additivité), calé sur l’allure des diagrammes des manuels ; duretés estimées par loi des mélanges.

File: Cours/Metallurgie/03-martensite-traitements-thermiques-soudage.html
Métallurgie — Cours 03 — Aciers : martensite, traitements thermiques et soudage

Métallurgie · Cours 03 · Série Aciers

  Aciers : martensite, traitements thermiques et soudage

  Dernier volet de la série. On ouvre la boîte noire de la martensite, on apprend à la rendre utile par le revenu, puis on applique tout le module à la zone affectée thermiquement d’une soudure.

Trempémartensite, dure et fragile
  Trempé + revenumartensite revenue, tenace
  Normaliséferrite + perlite fine
  Globulisécémentite en globules, facile à usiner

Un acier de traitement à 0,4 % C après quatre traitements thermiques différents (microstructures schématiques).

Les deux niveauxNiveau 1Niveau 2

01234567

0Avant de commencer

  Ce cours poursuit les deux derniers objectifs de la série :

comprendre les mécanismes des transformations displacives (la martensite) et leurs conséquences technologiques ;

  connaître les objectifs des principaux traitements thermiques et leurs conséquences sur les microstructures et les propriétés.

Il reprend sans cesse les deux cours précédents :

Cours 1le diagramme Fe–Fe3C (valeurs usuelles : 727 °C, 0,76 %, 0,022 %, 2,14 %), les sites octaédriques du CFC, la perlite
  Cours 2les courbes TTT et TRC, les vitesses critiques, les formules de Ms, Ac1, Ac3 et les aciers C45, 42CrMo4 et S355

Les valeurs déjà calculées sont réutilisées telles quelles : Ms = 220 °C pour l’acier eutectoïde, 327 °C pour le C45, 324 °C pour le 42CrMo4 et 420 °C pour le S355.

Trois exercices corrigés t’attendent : un sur la martensite (partie 2), un sur le choix des traitements thermiques (partie 3) et un exercice complet de soudage d’un S355 (partie 6).

Comme au cours 2, les courbes de transformation et les duretés de soudage viennent d’un modèle simplifié, calé sur l’allure des données publiées pour un acier C-Mn de type S355. Les formules normalisées (énergie de soudage, t8/5, carbone équivalent, préchauffage) sont, elles, celles de la norme EN 1011-2. En examen et en atelier, utilise toujours le diagramme ou la fiche fournie pour l’acier réel.

1La martensite, une transformation sans diffusion

Niveau 1
  Au cours 2, on a vu que si l’on refroidit plus vite que la vitesse critique, la courbe passe à gauche du nez : ni perlite, ni bainite. L’austénite descend alors jusqu’à Ms sans s’être transformée. Là, elle n’a plus le temps de trier son carbone, mais elle est devenue trop instable pour rester CFC. Elle change donc de maille d’un seul bloc, par un léger cisaillement coordonné de tous les atomes :

chaque atome ne se déplace que d’une fraction de distance interatomique, et garde ses voisins ;

  le carbone n’a pas le temps de bouger : il reste piégé dans la nouvelle maille, à 0,4 % ou 0,76 % alors que la ferrite n’en accepte que 0,022 % ;

  chaque plaquette se forme en une fraction de microseconde, à une vitesse de l’ordre du tiers de celle du son dans le métal.

C’est une transformation displacive (on dit aussi « militaire », par opposition aux transformations diffusives, dites « civiles », où chaque atome va où il veut). Le produit, la martensite, est une ferrite sursaturée en carbone, déformée : sa maille est quadratique centrée (QC), un cube centré étiré le long d’un axe.

La déformation de Bain : du CFC au quadratique centré

Déformation

  % C

  Animer la transformationMasquer les deux mailles CFC

Dans deux mailles CFC voisines (atomes pâles), on repère une maille quadratique centrée (atomes rouges, arêtes orange). La déformation de Bain la comprime selon la verticale et l’étire dans le plan horizontal. Sans carbone, on arrive à un cube centré : c’est de la ferrite. Avec du carbone, piégé dans les sites alignés sur l’axe vertical (en noir), la maille reste étirée : c’est la martensite.

Niveau 1
  Une transformation qui ne dépend que de la température

  La quantité de martensite ne dépend pas du temps passé, seulement de la température atteinte sous Ms. Si l’on arrête la trempe à mi-chemin, la transformation s’arrête ; elle reprend dès qu’on refroidit à nouveau. On dit qu’elle est athermique. C’est pour cela que les lignes Ms, M50 et M90 des diagrammes du cours 2 sont horizontales.

  La loi de Koistinen-Marburger décrit cette progression : la fraction d’austénite transformée à la température T vaut fM = 1 − exp[−0,011 (Ms − T)]. On la calcule en partie 2.

Lattes ou plaquettes

  Selon le carbone, la martensite prend deux formes :

en lattes, sous environ 0,6 % C : de fines lattes parallèles groupées en paquets, riches en dislocations. C’est la martensite des aciers de construction et des soudures ;

  en plaquettes, au-delà d’environ 1 % C : des lentilles qui se recoupent, avec une ligne médiane, au milieu d’austénite résiduelle. Plus dure mais plus fragile, elle peut même se fissurer toute seule.

Martensite en lattes et en plaquettes

En lattes (0,2 % C)En plaquettes (1,2 % C)

  Couleurs des phasesAspect au nital

Niveau 2
  Ce que Bain n’explique pas

  La déformation de Bain donne la bonne correspondance entre les mailles, mais elle déformerait énormément le cristal : environ −20 % selon un axe et +13 % selon les deux autres. En réalité, la martensite croît en plaquettes le long d’un plan d’habitat qui reste non déformé et non tourné. Pour y parvenir, la déformation de Bain se combine à une rotation et à une déformation de cisaillement « invisible » à l’échelle du réseau, réalisée par glissement de dislocations (lattes) ou par maclage (plaquettes). Le résultat macroscopique est une déformation à plan invariant : c’est elle qui crée le relief visible à la surface d’un échantillon poli avant trempe.

  Les deux mailles restent liées par des relations d’orientation précises, comme celles de Kurdjumov-Sachs : un plan dense {111} de l’austénite est parallèle à un plan dense {110} de la martensite. Il n’y a pas de diffusion : c’est une signature de la transformation displacive.

  La tétragonalité

  Dans le CFC, les sites octaédriques sont équivalents selon les trois axes. La correspondance de Bain envoie tous les sites octaédriques du CFC sur une seule des trois familles de sites octaédriques de la maille QC, celle alignée selon l’axe c. Tout le carbone piégé étire donc la maille dans la même direction. Les mesures donnent c/a ≈ 1 + 0,045 × %C : 1,034 à 0,76 % C, 1,020 à 0,45 % C. C’est le lien avec la remarque du cours 1 sur le carbone dans le site octaédrique aplati du CC.

  Pourquoi Ms baisse avec le carbone

  Le carbone stabilise l’austénite (il est gammagène) et durcit la matrice qui doit se cisailler. Il faut donc une force motrice plus grande, c’est-à-dire un sous-refroidissement plus fort, pour déclencher la transformation. D’où le terme −423 C de la formule d’Andrews du cours 2, qui domine tous les autres.

2Pourquoi la martensite est dure, et fragile

Niveau 1
  Trois effets se cumulent pour bloquer les dislocations, donc la déformation plastique :

le carbone piégé déforme localement le réseau autour de chaque atome : c’est le durcissement principal, et il croît avec le % C ;

  la densité de dislocations (lattes) ou de macles (plaquettes) créées par le cisaillement est énorme ;

  la finesse des lattes, de l’ordre de 0,1 à 0,5 µm, multiplie les obstacles.

Conséquence directe : c’est le carbone qui fait la dureté de la martensite, pas les éléments d’alliage. Ceux-ci servent à l’obtenir plus facilement (cours 2). Revers de la médaille : sans revenu, la martensite est fragile, pleine de contraintes internes, et le passage γ → martensite augmente le volume de quelques pourcents, ce qui peut fissurer une pièce trempée trop brutalement (les tapures de trempe).

Dureté, Ms et austénite résiduelle en fonction du carbone

% C

Prolonger par un traitement par le froid (−196 °C, azote liquide)

En haut, la dureté de la martensite (formule empirique de Yurioka) et Ms (formule d’Andrews jusqu’à 0,6 % C, prolongée au-delà par une courbe approchée passant par 220 °C à 0,76 %). En bas, la fraction de martensite pendant la trempe (loi de Koistinen-Marburger), pour un acier au carbone seul.

Niveau 1
  Ce qu’il faut retenir du graphique

La dureté monte très vite jusqu’à 0,6 % C environ, puis plafonne vers 850–900 HV. On retrouve les valeurs du cours 2 : ≈ 850 HV à 0,76 % C, ≈ 650 HV pour le C45 et le 42CrMo4, ≈ 450 HV à 0,18 % C pour la zone affectée d’un S355.

  Plus il y a de carbone, plus Ms est bas, et plus il reste d’austénite résiduelle à l’ambiante : environ 3 % à 0,45 % C, 11 % à 0,76 % C, beaucoup plus au-delà. Elle adoucit l’acier, et elle peut se transformer plus tard, en service, avec un gonflement : c’est pourquoi les aciers d’outils ou de roulements subissent un traitement par le froid puis un revenu.

Niveau 1
  Exercice 1. La trempe du C45

  On trempe à l’eau une petite pièce en C45 (0,45 % C ; 0,70 % Mn), austénitisée à 830 °C.

Pourquoi 830 °C ? (Utilise Ac3 du cours 2.)

  La trempe à l’eau est-elle assez rapide pour obtenir de la martensite ? (Utilise le TRC du cours 2.)

  À quelle température commence la transformation martensitique ? Quelle fraction d’austénite reste à 20 °C ?

  Estime la dureté et le rapport c/a de la martensite obtenue.

  Pourquoi ne peut-on pas utiliser la pièce telle quelle ?

Voir la correction
  
  Ac3 ≈ 785 °C (formule d’Andrews, cours 2). On austénitise à Ac3 + 30 à 50 °C pour être sûr d’avoir 100 % d’austénite homogène, sans laisser grossir le grain.

  Sur le TRC du cours 2, le C45 n’est entièrement martensitique qu’au-delà d’environ 240 °C/s. Une trempe à l’eau d’une petite pièce y parvient ; au cœur d’une grosse pièce, non.

  Ms ≈ 539 − 423 × 0,45 − 30,4 × 0,7 ≈ 327 °C. À 20 °C : fM = 1 − exp[−0,011 × (327 − 20)] = 1 − exp(−3,38) ≈ 0,966. Il reste environ 3 % d’austénite résiduelle.

  Dureté (Yurioka) : 884 × 0,45 × (1 − 0,3 × 0,45²) + 294 ≈ 670 HV, environ 59 HRC. Rapport c/a ≈ 1 + 0,045 × 0,45 ≈ 1,020.

  La martensite brute est fragile et chargée de contraintes internes : un choc peut la casser, et la pièce peut même se fissurer quelques heures après la trempe. Il faut un revenu, idéalement tout de suite après (partie 3).

Niveau 2
  Les contraintes de trempe

  Deux phénomènes se superposent. Le premier est la contraction thermique : la surface refroidit et se contracte avant le cœur. Le second est la dilatation de transformation : la surface se transforme en martensite, plus volumineuse, avant le cœur. En fin de trempe, le cœur se transforme à son tour et gonfle alors que la surface, déjà dure, ne peut plus suivre : la surface peut se retrouver en traction. Plus la trempe est sévère et plus les sections varient, plus le risque de tapure est grand. Les trempes étagées (partie 3) répondent exactement à ce problème.

  Koistinen-Marburger et les lignes du cours 2

  Sur le diagramme TTT du cours 2, les lignes M50 et M90 reprennent l’allure du manuel de Callister (160 et 105 °C pour Ms = 220 °C). La loi de Koistinen-Marburger, établie sur d’autres aciers, les place à 157 et 11 °C : même M50, mais une fin de transformation bien plus basse. L’avancement réel dépend de l’acier, de la taille de grain et de la vitesse de trempe. Retiens l’allure exponentielle et l’ordre de grandeur de l’austénite résiduelle, pas le chiffre exact de M90.

  L’austénite résiduelle

  Elle est riche en carbone, donc stable à l’ambiante, mais métastable. Sous contrainte ou au froid, elle peut se transformer en martensite fraîche, non revenue, avec un gonflement : instabilité dimensionnelle des calibres et des roulements. Le traitement par le froid, puis un revenu, la supprime en grande partie. Dans certains aciers modernes (TRIP), on la garde au contraire volontairement : sa transformation pendant une déformation augmente la ductilité.

3Les traitements thermiques

Niveau 1
  Tout traitement thermique se résume à deux décisions :

jusqu’où chauffer, et combien de temps : cela fixe l’état de départ (tout austénitique, en partie, ou pas du tout). C’est le diagramme d’équilibre du cours 1 qui répond ;

  à quelle vitesse refroidir : cela fixe le produit (perlite, bainite, martensite). Ce sont les TTT et TRC du cours 2 qui répondent.

Le schéma ci-dessous place chaque traitement sur le diagramme Fe–Fe3C du cours 1, en vue zoomée sur les aciers.

La carte des traitements thermiques

TrempeNormalisationRecuit completGlobulisationDétenteHomogénéisation

Niveau 1
  
  Traitement	Chauffage	Refroidissement	But	

Trempe	A3 + 30–50 °C (hypo) ; A1 + 30–50 °C (hyper)	plus vite que la vitesse critique	martensite, dureté maximale	

  Revenu	sous A1, de 150 à 650 °C	air	rendre la martensite tenace	

  Normalisation	A3 ou Acm + 30–50 °C	air calme	grain fin, perlite fine, structure homogène	

  Recuit complet	comme la trempe	four, très lent	acier le plus doux	

  Globulisation	autour de A1, longtemps	lent	cémentite en globules : usinage, frappe à froid	

  Détente	500–650 °C, sous A1	lent	relâcher les contraintes résiduelles (soudures)	

  Homogénéisation	1050–1200 °C, des heures	lent, puis normalisation	effacer les ségrégations de solidification	

Pourquoi seulement A1 + 50 °C pour tremper un acier hypereutectoïde ? Au-dessus de Acm, tout le carbone passerait en solution : Ms chuterait, il resterait beaucoup d’austénite résiduelle, et le grain grossirait. En restant entre A1 et Acm, on garde quelques globules de cémentite, très durs et utiles contre l’usure, et une austénite à environ 0,8 % C seulement.

Niveau 1
  Le revenu : rendre la martensite utilisable

  On réchauffe l’acier trempé sous A1. Le carbone piégé retrouve un peu de mobilité et sort de la maille sous forme de carbures fins. La martensite perd sa tétragonalité et ses contraintes, et devient progressivement de la ferrite parsemée de carbures : la martensite revenue. On échange de la dureté contre de la ténacité, et c’est la température de revenu qui règle cet échange.

Dureté après un revenu d’une heure

Revenu à

Allures typiques pour trois aciers trempés. L’acier à outils au Cr-Mo-V (type X40CrMoV5-1) regagne de la dureté vers 500–550 °C : c’est le durcissement secondaire, dû à la précipitation de carbures alliés (cours 2 : éléments carburigènes).

Niveau 1
  
  Stade	Températures	Ce qui se passe	

1	100–200 °C	précipitation de carbures de transition très fins (carbure ε) ; la tétragonalité diminue, la dureté baisse à peine. C’est le revenu bas des outils (150–200 °C).	

  2	200–300 °C	l’austénite résiduelle se décompose (en ferrite et carbures, comme une bainite).	

  3	250–400 °C	la cémentite remplace les carbures ε ; la martensite devient ferrite + Fe3C en bâtonnets.	

  4	au-delà de 400 °C	la cémentite coalesce en globules, la ferrite se restaure puis recristallise. Avec Mo, V, W, Cr : carbures alliés et durcissement secondaire vers 500–600 °C.	

Trempe + revenu à 500–650 °C, c’est le traitement dit d’amélioration (en anglais « quench and temper ») des aciers de construction comme le 42CrMo4 : le meilleur compromis entre résistance et ténacité.

Les trempes étagées

  Pour limiter déformations et tapures, on évite que la surface et le cœur se transforment à des moments très différents. On trempe dans un bain de sel chaud, puis on attend que toute la pièce soit à la même température :

trempe étagée martensitique (« martempering ») : palier juste au-dessus de Ms, sans atteindre le début de la bainite, puis refroidissement à l’air. Toute la pièce se transforme en martensite en même temps. C’est l’idée de la question e) de l’exercice 1 du cours 2 ;

  trempe étagée bainitique (« austempering ») : palier dans le domaine de la bainite jusqu’à transformation complète. On obtient une bainite, souvent inférieure, sans revenu nécessaire. C’est le « bain de sel à 400 °C » du cours 2.

Surface et cœur sur le TTT de l’acier eutectoïde (cours 2)

Trempe à l’eauÉtagée martensitiqueÉtagée bainitique

Trait plein orange : surface de la pièce. Tirets : cœur. Revenu éventuel non représenté.

Niveau 1
  Exercice 2. Quel traitement choisir ?

Une barre d’acier à 1 % C doit être usinée avant d’être transformée en outil.

  Une pièce forgée en C45 présente un gros grain irrégulier.

  Un arbre de transmission en 42CrMo4 doit être à la fois résistant et tenace.

  Une charpente soudée épaisse en acier faiblement allié doit être débarrassée de ses contraintes résiduelles.

  Un poinçon en acier à 0,9 % C doit être le plus dur possible, sans casser au premier choc.

  Une pièce en 42CrMo4 de forme complexe se déforme trop à la trempe à l’huile.

Voir la correction
  
  Globulisation : longue tenue vers A1. La cémentite (et son réseau aux joints, cours 1) se met en globules dans une ferrite continue : l’acier devient doux et se coupe bien.

  Normalisation : austénitisation vers Ac3 + 30–50 °C (≈ 820–830 °C), puis refroidissement à l’air. Le passage par l’austénite recrée des grains neufs, fins et homogènes.

  Trempe à l’huile puis revenu vers 550–650 °C (amélioration). La trempabilité du 42CrMo4 (cours 2) donne de la martensite même au cœur ; le revenu haut la rend tenace.

  Recuit de détente vers 550–650 °C, sous Ac1, avec montée et descente lentes : c’est le traitement thermique après soudage (partie 6).

  Trempe depuis A1 + 30–50 °C (≈ 760–780 °C), puis revenu bas à 150–200 °C. On garde presque toute la dureté (stade 1 du revenu) tout en détendant la martensite. Un traitement par le froid avant le revenu limite l’austénite résiduelle.

  Trempe étagée martensitique : bain de sel juste au-dessus de Ms (≈ 324 °C, cours 2), puis air, puis revenu. La surface et le cœur se transforment ensemble.

Niveau 2
  Temps et température de revenu sont équivalents

  Le revenu est gouverné par la diffusion : un revenu plus long à plus basse température peut donner le même résultat. Le paramètre de Hollomon-Jaffe le formalise : P = T(K) × (20 + log t), avec t en heures. Même P, même dureté. Exemple : 1 h à 600 °C donne P = 873 × 20 = 17 460 ; pour 10 h, il suffit de T = 17 460/21 = 831 K, soit environ 558 °C. C’est ce paramètre qu’on utilise pour vérifier qu’un traitement après soudage ne dégrade pas trop le métal de base.

  Les fragilités de revenu

Vers 250–400 °C : la cémentite précipite en films le long des lattes de martensite, et la ténacité chute. On évite simplement ce domaine.

  Vers 350–575 °C, ou en refroidissant lentement à travers ce domaine : des impuretés (P, Sn, Sb, As) ségrègent aux anciens joints de grains d’austénite. C’est la fragilité de revenu « réversible ». Le molybdène la limite : c’est une des raisons de sa présence dans le 42CrMo4.

Trempabilité et effet de masse

  Une pièce épaisse refroidit moins vite à cœur qu’en surface : pour une même trempe, le cœur peut rester bainitique ou ferrito-perlitique. Les fiches des aciers donnent des diamètres limites pour chaque milieu de trempe, à partir de l’essai Jominy (cours 2). C’est l’origine des classes d’aciers : non alliés pour les petites sections trempées à l’eau, faiblement alliés au Cr, Mo ou Ni pour les grosses sections trempées à l’huile.

  Et les traitements de surface ?

  La même logique s’applique localement : la trempe superficielle (par induction ou à la flamme) n’austénitise qu’une couche ; la cémentation enrichit la surface en carbone avant trempe ; la nitruration durcit par des nitrures, sans trempe, vers 500–570 °C. Ils sortent du cadre de ce cours.

4Le soudage, un traitement thermique local et brutal

Niveau 1
  Pendant le soudage, chaque point du métal de base subit un cycle thermique : chauffage très rapide (quelques secondes), passage bref à une température maximale, puis refroidissement imposé par la conduction de la chaleur dans la tôle. La température maximale, la température de pic, diminue à mesure qu’on s’éloigne du cordon.

  Reprends la verticale du cours 1 à 0,18 % C (un S355) : chaque bande de la ZAT correspond à une portion de cette verticale. Selon la hauteur atteinte, l’acier est entièrement, partiellement ou pas du tout austénitisé, et la zone se comporte comme après un traitement différent.

Zone	Température de pic (S355)	Ce qu’elle subit	

Zone fondue	au-dessus d’environ 1500 °C	métal fondu mélangé au métal d’apport, structure de solidification	

  ZAT à gros grains	de 1150 °C à la fusion	austénitisation complète et grossissement du grain : trempabilité maximale, zone la plus dure et la moins tenace	

  ZAT à grains fins	de Ac3 à 1150 °C	austénitisation sans grossissement : c’est une normalisation, zone souvent excellente	

  ZAT intercritique	de Ac1 à Ac3	austénitisation partielle : la perlite devient une austénite riche en carbone, qui peut former des îlots durs	

  ZAT subcritique	de 500 °C environ à Ac1	pas d’austénite : un revenu ou une globulisation partielle	

  Métal de base	moins de 500 °C	rien de visible	

Simulateur de zone affectée thermiquement (S355)

  Énergie Q

  Épaisseur

  Préchauffage

Largeurs calculées par la formule d’Adams (tôle soudée en pleine pénétration, chaleur qui s’écoule dans le plan) ; t8/5 calculé par la norme EN 1011-2 pour un cordon sur tôle. Microstructures et duretés : modèle simplifié d’un acier C-Mn de type S355. Touche une zone pour afficher son cycle.

Niveau 2
  La formule d’Adams

  Pour une tôle d’épaisseur d soudée en pleine pénétration, la température de pic à la distance Y de la ligne de fusion vérifie :

  1/(Tp − T0) = 4,13 ρc d Y / Qnet + 1/(Tf − T0)

  avec ρc ≈ 0,0044 J/(mm³·°C) pour l’acier, Qnet l’énergie de soudage en J/mm et Tf la température de fusion. Lis-la comme une règle de proportion : la ZAT s’élargit avec l’énergie, rétrécit quand la tôle s’épaissit, et s’élargit avec le préchauffage.

  Pourquoi la zone à gros grains est la plus critique

  Au-delà de 1100 à 1200 °C, les précipités qui ancraient les joints de grains (nitrures d’aluminium, carbonitrures de niobium ou de vanadium) se dissolvent, et le grain d’austénite grossit en quelques secondes. Moins de joints, c’est moins de sites de germination pour la ferrite : les courbes TRC se décalent vers la droite (cours 2, grain et trempabilité). La même vitesse de refroidissement donne alors bainite supérieure ou martensite au lieu de ferrite. Les aciers modernes « TMCP » limitent ce grossissement par de fins nitrures de titane, stables jusqu’à très haute température.

  La zone intercritique et les îlots M-A

  Entre Ac1 et Ac3, seule la perlite et un peu de ferrite voisine deviennent austénite. Cette austénite hérite du carbone de la perlite, elle est donc très trempante : au refroidissement, elle donne de petits îlots de martensite et d’austénite résiduelle, les constituants M-A. En soudage multipasse, une zone à gros grains réchauffée dans l’intercritique par la passe suivante combine gros grain et îlots M-A : ce sont les zones fragiles locales, surveillées dans les aciers offshore.

5Le t8/5 et les diagrammes TRC de soudage

Niveau 1
  Pour un acier C-Mn ou faiblement allié, toutes les transformations de l’austénite se produisent entre 800 et 500 °C. Le temps passé dans cet intervalle, le t8/5, résume donc à lui seul l’effet du refroidissement sur la microstructure. Les TRC de soudage sont tracés en fonction de ce t8/5.

  1. L’énergie de soudage

  Q = k × U × I / v  (en kJ/mm si U en V, I en A, v en mm/s, divisé par 1000)

  Le rendement thermique k tient compte de la chaleur perdue : 1,0 en arc submergé, 0,8 en électrode enrobée et en MIG/MAG, 0,6 en TIG et plasma.

  2. Tôle épaisse ou tôle mince ?

  Dans une tôle épaisse, la chaleur s’échappe dans les trois directions (écoulement 3D). Dans une tôle mince, elle ne s’échappe que dans le plan (2D), donc plus lentement. La norme EN 1011-2 donne les deux formules, avec T0 la température initiale (préchauffage) et d l’épaisseur en mm :

3D : t8/5 = (6700 − 5 T0) · Q · [1/(500 − T0) − 1/(800 − T0)] · F3

  2D : t8/5 = (4300 − 4,3 T0) · 105 · (Q²/d²) · [1/(500 − T0)² − 1/(800 − T0)²] · F2

On applique la formule 3D si l’épaisseur dépasse l’épaisseur de transition dt, où les deux formules donnent le même résultat :

  dt = √{ [(4300 − 4,3 T0)/(6700 − 5 T0)] · 105 · Q · [1/(500 − T0) + 1/(800 − T0)] }

  Les facteurs de forme F tiennent compte de la géométrie du joint : 1 pour un cordon sur tôle, 0,9 pour les passes d’un joint bout à bout, 0,67 en 3D pour une soudure d’angle (0,67 à 0,9 en 2D pour un angle extérieur, 0,45 à 0,67 pour un joint en T). Un angle évacue la chaleur dans plus de directions : il refroidit plus vite.

Calcule le t8/5 et lis le TRC de soudage

  ProcédéMAG (k = 0,8)Électrode enrobée (k = 0,8)Arc submergé (k = 1)TIG (k = 0,6)

  Tension

  Intensité

  Vitesse

  Épaisseur

  Préchauffage

  JointCordon sur tôleBout à bout (passes)Angle extérieurJoint en T

ZAT à gros grainsZAT à grains fins

Diagramme de soudage sous sa forme « compacte » : pour chaque t8/5, la proportion de chaque constituant (aires empilées) et la dureté (courbe noire, échelle de droite). Modèle simplifié d’un S355, pic à 1350 °C pour la zone à gros grains.

Niveau 2
  D’où viennent ces formules

  Elles dérivent des solutions de Rosenthal pour une source de chaleur mobile. Loin derrière l’arc, la température d’une tôle épaisse décroît comme 1/t (3D), celle d’une tôle mince comme 1/√t (2D). C’est pourquoi t8/5 est proportionnel à Q en 3D et à (Q/d)² en 2D : en tôle mince, doubler l’énergie quadruple le t8/5, et doubler l’épaisseur le divise par quatre. Le préchauffage agit dans les deux cas en réduisant l’écart entre la tôle et l’intervalle 800–500 °C.

  Le vrai diagramme TRC de soudage

  Sur un TRC de soudage « complet », l’axe horizontal est le temps compté depuis le passage à 800 °C (ou depuis le pic), et chaque courbe de refroidissement est étiquetée par son t8/5. On y retrouve les domaines F, P, B, M du cours 2, les pourcentages le long des courbes et la dureté au bout. La forme compacte ci-dessus en est la lecture systématique, courbe par courbe.

6Fissuration à froid, carbone équivalent et préchauffage

Niveau 1
  La fissuration à froid (ou fissuration par l’hydrogène) apparaît dans la ZAT, parfois des heures après le soudage, quand trois conditions sont réunies :

une microstructure sensible : de la martensite dure dans la zone à gros grains. On limite souvent la dureté vers 350 HV ; la norme de qualification des modes opératoires EN ISO 15614-1 tolère par exemple 380 HV10 pour les aciers courants non traités après soudage ;

  de l’hydrogène diffusible, apporté par l’humidité de l’enrobage ou du flux, le gaz, la graisse ou la rouille ;

  des contraintes : retrait, bridage, épaisseur.

Elle ne se produit que près de l’ambiante, en dessous de 150 à 200 °C environ. Chaque remède agit sur un des facteurs.

Le préchauffage et le maintien d’une température entre passes allongent le t8/5 (moins de martensite) et laissent à l’hydrogène le temps de s’échapper.

  Les consommables bas hydrogène (électrodes basiques étuvées, fils pleins) réduisent la source.

  Le post-chauffage (dégazage à 200–300 °C pendant quelques heures) chasse l’hydrogène avant refroidissement.

  Le traitement thermique après soudage (détente à 550–650 °C) revient la martensite de la ZAT et relâche les contraintes.

Le carbone équivalent

  Pour juger la trempabilité d’un acier en un seul nombre, on pondère chaque élément par son effet relatif à celui du carbone. La formule de l’Institut international de la soudure (IIW) :

  CEV = C + Mn/6 + (Cr + Mo + V)/5 + (Ni + Cu)/15

  Ordres de grandeur : moins de 0,40, soudabilité généralement bonne sans précaution particulière en épaisseur modérée ; de 0,40 à 0,50, préchauffage souvent nécessaire ; au-delà, soudage délicat, avec préchauffage, bas hydrogène et souvent traitement après soudage. La norme EN 1011-2 propose aussi le CET, qui sert à calculer directement un préchauffage :

CET = C + (Mn + Mo)/10 + (Cr + Cu)/20 + Ni/40

  Tp = 697·CET + 160·tanh(d/35) + 62·HD0,35 + (53·CET − 32)·Q − 328  (°C)

avec d l’épaisseur en mm, HD la teneur en hydrogène diffusible du métal fondu en ml/100 g et Q l’énergie en kJ/mm. Domaine de validité : CET de 0,2 à 0,5 ; d de 10 à 90 mm ; HD de 1 à 20 ; Q de 0,5 à 4 kJ/mm.

Carbone équivalent et préchauffage (EN 1011-2, méthode B)

  S355C4542CrMo4

Épaisseur

  Énergie Q

  HydrogèneHD ≤ 3 (classe E)HD 3 à 5 (classe D)HD 5 à 10 (classe C)HD 10 à 15 (classe B)HD > 15 (classe A)

Niveau 1
  Exercice 3. Souder un S355 de 20 mm

  On soude en MAG, bout à bout, deux tôles de S355 (C 0,18 ; Mn 1,40 ; Si 0,30) de 20 mm d’épaisseur. Passes de remplissage : U = 28 V, I = 250 A, v = 300 mm/min. Passe de racine : Q = 0,6 kJ/mm. On prend F3 = 0,9 pour toutes les passes.

Calcule l’énergie de soudage des passes de remplissage.

  Le régime est-il 2D ou 3D ? Calcule le t8/5 sans préchauffage.

  Avec le diagramme de soudage de la partie 5 (ZAT à gros grains), estime la dureté maximale. Est-elle acceptable ?

  Même question pour la passe de racine. Quel préchauffage ramène la dureté vers 350 HV ?

  Calcule CEV et CET. Quel préchauffage donne la méthode de la norme EN 1011-2 avec un fil plein (HD ≤ 5), puis avec des électrodes rutiles (HD ≈ 15) ? Commente l’écart avec la question 4.

Voir la correction
  
  v = 300 mm/min = 5 mm/s. Q = 0,8 × 28 × 250 / 5 = 1120 J/mm = 1,12 kJ/mm.

  dt = √[(4214/6600) × 105 × 1,12 × (1/480 + 1/780)] ≈ 15,5 mm. Comme 20 mm > 15,5 mm : régime 3D. t8/5 = 6600 × 1,12 × (1/480 − 1/780) × 0,9 ≈ 5,3 s.

  À 5,3 s, la zone à gros grains est surtout bainitique avec un peu de martensite : environ 320 HV. C’est sous 350 HV : acceptable.

  Racine : dt ≈ 11,4 mm, toujours 3D ; t8/5 = 6600 × 0,6 × 0,000801 × 0,9 ≈ 2,9 s, soit environ 390 HV : trop dur. Avec 100 °C : t8/5 ≈ 3,6 s et ≈ 365 HV. Avec 150 °C : t8/5 ≈ 4,2 s et ≈ 340 HV. Il faut donc un préchauffage d’environ 130 à 150 °C pour passer sous 350 HV. La racine, peu énergétique et très bridée, est toujours la passe la plus exposée.

  CEV = 0,18 + 1,40/6 ≈ 0,41 ; CET = 0,18 + 1,40/10 = 0,32. Remplissage, HD = 5 : Tp = 223 + 82,6 + 108,9 − 16,8 − 328 ≈ 70 °C. Racine (Q = 0,6) : ≈ 78 °C. Avec HD = 15, le terme hydrogène passe de 109 à 160 : ≈ 121 °C et 129 °C.
Commentaire. Les deux approches ne répondent pas à la même question. Le critère de dureté ne voit que la microstructure : il ignore l’hydrogène, et 350 HV est une limite prudente. La méthode de la norme vient d’essais de fissuration : elle tient compte de l’hydrogène et de l’épaisseur, et montre qu’un consommable humide coûte à lui seul 50 °C de préchauffage. En pratique, on prendrait environ 100 °C avec un fil plein, et on soignerait particulièrement la racine.

Duretés lues sur le modèle simplifié de ce cours. Sur une vraie fiche d’acier, les valeurs changent ; le raisonnement reste le même.

Niveau 2
  Pourquoi l’hydrogène fissure la martensite

  L’hydrogène atomique, minuscule, diffuse vite dans l’acier, même à l’ambiante. Il se concentre là où le réseau est dilaté : pointes de fissures, zones en traction, interfaces. Il y facilite la décohésion et la plasticité locale. Une martensite dure, chargée de contraintes, est le pire terrain. La fissuration est différée : il faut le temps que l’hydrogène rejoigne les zones critiques. C’est pourquoi beaucoup de codes imposent d’attendre, souvent de 16 à 48 h, avant le contrôle final des soudures sensibles.

  Le diagramme de Graville

  Il classe les aciers selon leur carbone et leur carbone équivalent. Zone I, peu de carbone : facile à souder. Zone II, carbone plus élevé mais trempabilité faible : on agit sur la vitesse de refroidissement (énergie, préchauffage). Zone III, carbone et trempabilité élevés : la martensite est inévitable, il faut bas hydrogène, préchauffage et traitement après soudage. Le S355 (0,18 % C, CEV ≈ 0,41) est en zone II, le 42CrMo4 (CEV ≈ 0,80) en zone III : c’est la réponse de l’exercice 3 du cours 2.

  Le traitement thermique après soudage

  C’est un revenu (partie 3) appliqué à toute la soudure : la martensite et la bainite de la ZAT sont revenues, les contraintes résiduelles tombent à la limite d’élasticité à chaud du métal, et l’hydrogène s’échappe. Il faut rester sous Ac1, et vérifier par le paramètre de Hollomon-Jaffe que le métal de base ne s’adoucit pas trop.

7Synthèse de la série

Niveau 1
  Le fil rouge des trois cours. Chauffé dans le domaine γ, l’acier dissout son carbone. En refroidissant, le fer redevient α et doit s’en débarrasser. Tout dépend du temps qu’on lui laisse :

Temps laissé au carbone	Résultat	Outil de lecture	

infini (refroidissement très lent)	ferrite + perlite grossière, proportions du levier	diagramme Fe–Fe3C, cours 1	

  quelques secondes à quelques minutes, haut	perlite fine	TTT / TRC, cours 2	

  quelques secondes, plus bas	bainite (supérieure puis inférieure)	TTT / TRC, cours 2	

  aucun	martensite, carbone piégé	Ms, Koistinen-Marburger, cours 3	

  on lui en rend ensuite	martensite revenue	courbes de revenu, cours 3	

La composition règle l’horloge (cours 2) : les éléments d’alliage retardent perlite et bainite, et rendent la martensite plus facile à obtenir. Le carbone règle la dureté de cette martensite (cours 3). En soudage, les deux se retrouvent dans le carbone équivalent, et le t8/5 joue le rôle de la vitesse de refroidissement.

  Les questions à se poser devant n’importe quel exercice

Quelle est la composition ? Hypo, eutectoïde ou hyper ? Allié ou non ?

  Jusqu’où chauffe-t-on ? Austénitisation complète, partielle ou aucune ? (cours 1)

  Comment refroidit-on ? Paliers : TTT. Continu : TRC. Soudage : t8/5. (cours 2 et 3)

  Qu’obtient-on, en quelles proportions, avec quelle dureté ?

  Faut-il un traitement complémentaire : revenu, détente, préchauffage ? (cours 3)

Les pièges propres à ce cours

Croire que le temps de maintien sous Ms fait avancer la martensite : seule la température compte.

  Attribuer la dureté de la martensite aux éléments d’alliage : c’est le carbone.

  Oublier le revenu après une trempe : la martensite brute n’est presque jamais utilisable.

  Oublier le rendement k dans l’énergie de soudage, ou mélanger les unités (mm/min et mm/s, J/mm et kJ/mm).

  Appliquer la formule 3D à une tôle plus mince que dt.

  Croire qu’une ZAT est homogène : de la ligne de fusion au métal de base, on traverse en quelques millimètres toutes les zones du diagramme.

Cours 3 sur 3, métallurgie des aciers. Formules normalisées : EN 1011-2 (t8/5, CET, préchauffage). Formules empiriques : Andrews (Ms), Yurioka (dureté de la martensite), Koistinen-Marburger, Adams. Transformations et duretés en soudage : modèle simplifié d’un acier de type S355.
