Repository: Pemcode/PolyWE

# Révisions IWE — Promo DU Ingénierie du soudage

Site de la promo : **[Révisions IWE](https://pemcode.github.io/PolyWE/)**.

Dépôt : [Pemcode/PolyWE](https://github.com/Pemcode/PolyWE).

Site statique destiné à GitHub Pages. Les cours interactifs restent des fichiers HTML éditables. Un catalogue JSON organise les matières, les cours et les parcours ; un générateur Python construit les pages et leur navigation.

La matière [Fatigue des métaux](https://pemcode.github.io/PolyWE/matieres/fatigue.html) réunit les quatre cours de la première série : cycles de chargement, courbe de Wöhler, amorçage des fissures, puis propagation et loi de Paris. Ils sont aussi accessibles depuis le sujet « Fatigue » de la frise.

La matière [Mécanique de la rupture](https://pemcode.github.io/PolyWE/matieres/rupture.html) propose quatre cours : mécanismes et faciès, essai Charpy, défauts et facteur K, puis ténacité et diagramme FAD. Les sujets « Ruptures », « Mécanique de la rupture » et « Essais » du planning donnent accès aux supports correspondants.

Les matières [Fluage des métaux](https://pemcode.github.io/PolyWE/matieres/fluage.html) et [Brasage fort et brasage tendre](https://pemcode.github.io/PolyWE/matieres/brasage.html) accueillent respectivement le premier cours sur les mécanismes du fluage et les quatre cours de brasage (principes, préparation et apports, procédés, puis conception et contrôle). Leurs supports sont reliés aux sujets 2.12 et 1.16 du planning.

## Routine quotidienne

**Double-cliquer sur `Mettre-a-jour.cmd`** pour ouvrir le menu.

1. Déposer le nouveau fichier dans `Cours/<matière>/`, par exemple `Cours/RDM/`.
2. **Ajouter** : choisir le cours annoncé ou créer un support ; sélectionner la matière et, si utile, le sujet de planning. HTML, PDF, Word, PowerPoint et Excel sont acceptés.
3. **Aperçu** : vérifier le résultat dans le navigateur.
4. **Publier** : les tests et le build s’exécutent ; confirmer les fichiers affichés. GitHub Actions contrôle puis met Pages à jour.

Pour corriger un cours ou document existant, modifier son fichier puis passer directement à l’aperçu et à la publication. Aucun JSON à rééditer pour une simple correction.

En terminal : `uv run python -m wiki gerer`. Voir le **[guide de mise à jour](docs/MISE_A_JOUR.md)** pour les exemples, les documents et la reprise après une erreur.

## Démarrer avec uv

```powershell
uv sync --locked
uv run pytest
uv run python -m wiki check
uv run python -m wiki build
uv run python -m http.server 8000 --directory _site --bind 127.0.0.1
```

Ouvrir http://127.0.0.1:8000. Arrêter le serveur avec Ctrl+C. Relancer la construction après une modification ; il n'y a pas de serveur de développement supplémentaire ni de compilation JavaScript.

`_site/` est une sortie générée : ne pas la modifier à la main. Les dossiers `.sauvegardes/`, `.venv/`, les tests et les documents de travail ne sont pas copiés dans le site.

## Catalogue : réglages avancés

L’assistant d’ajout renseigne `catalogue-cours.json` et, si demandé, les supports du planning. L’édition manuelle reste possible pour les prérequis, les parcours, les états et les ajustements éditoriaux.

Exemple d'entrée, à adapter avec un fichier réellement présent :

```json
{
  "id": "rdm-04",
  "matiere": "rdm",
  "repere": "Cours 04",
  "ordre": 4,
  "titre": "Directions principales et tricercle de Mohr",
  "statut": "disponible",
  "fichier": "Cours/RDM/RDM, cours 4 _ directions principales et tricercle de Mohr.html",
  "url": "RDM/04-directions-principales-mohr.html",
  "prerequis_conseilles": ["rdm-01", "rdm-02", "rdm-03"],
  "mots_cles": ["Mohr", "tricercle", "contraintes principales"],
  "ressources": ["cours", "exercices corrigés"],
  "fichiers_associes": []
}
```

- `id` est l'identité stable du cours. `ordre` règle sa place dans la matière.
- `fichier` désigne le fichier source local, désormais rangé dans `Cours/<matière>/`. Il peut changer lors d’un remplacement ; les URL publiées des cours existants restent inchangées.
- `url` est le chemin publié : le conserver après partage. Il utilise un sous-dossier et l'extension `.html`.
- `disponible` publie le cours ; `a_venir` affiche une carte sans lien ; `brouillon` exclut complètement le cours du site et de la recherche. Les deux derniers états n'exigent aucun fichier.
- Les cours RDM 01 à 08 sont disponibles, de Hooke aux caractéristiques des sections. Lorsqu’un prochain cours possède déjà une entrée `a_venir`, compléter cette entrée plutôt qu’en créer un doublon.
- Les sections sont extraites du HTML à chaque build : première rubrique h2/h3 de chaque section avec `id`, ou titre h2/h3 portant son propre `id`. Conserver les ancres déjà partagées.
- Si un cours utilise des fichiers locaux externes, les déclarer individuellement dans `fichiers_associes`, avec leur chemin depuis la racine du projet. Les conserver dans le dossier du cours et vérifier leurs liens relatifs à son `url`. Les dépendances distantes, comme Google Fonts, restent distantes.

File: Cours/Rupture/Rupture, cours 2 _ l'essai Charpy et la transition ductile-fragile.html (part 1 of 2)
Rupture, cours 2 : l'essai Charpy et la transition ductile-fragile

Mécanique de la rupture, série 1 : de la cassure au défaut acceptable

  L'essai Charpy : la transition ductile-fragile

◐ Thème : automatique

Cours2 sur 4 : la résilience, sa mesure et sa chute au froid

  Durée conseillée≈ 2 h 30 à 3 h avec les exercices

  Prérequiscours 1 (glissement ou clivage, faciès de rupture) ; énergie potentielle mgh ; cosinus

  À la fin tu saiscalculer et lire un essai Charpy, tracer une courbe de transition, choisir une nuance d'acier et juger un PV de résilience

Le 16 janvier 1943, à Portland, dans l'Oregon, le pétrolier Schenectady, tout juste sorti du chantier, se brise en deux le long du quai, par une nuit froide et une mer calme. La détonation s'entend à plus d'un kilomètre. Il n'était même pas chargé. Son acier, parfaitement ductile en été, était devenu fragile comme du verre en hiver. Le cours 1 a montré pourquoi c'est possible : au froid, le glissement devient difficile et le clivage gagne la course. Ce cours apprend à mesurer ce basculement avec un essai d'une simplicité désarmante : un marteau-pendule qui casse une petite barre entaillée, et la hauteur à laquelle il remonte. En répétant l'essai à plusieurs températures, on obtient la courbe de transition de l'acier : le document le plus consulté pour éviter qu'un pont, une cuve ou une coque soudée ne casse un matin d'hiver.

Le code couleur de la série

Les causesσqε̇η
rouge : les contraintes qui ouvrent la matière ; violet : ce qui aggrave (le froid, l'entaille et son facteur q, la vitesse ε̇ du choc, la triaxialité η, les gros grains)

→

  Les liens et paramètresTReσcT27J
en vert : la température d'essai, les propriétés du matériau, les seuils et les exigences des normes, la géométrie du pendule

→

  Les effetsKVKCV%Clèvres
bleu : ce qu'on mesure (énergie absorbée, résilience, pourcentage de surface cristalline) ; bleu-vert : la part ductile de la cassure

Orange : les actions extérieures, le poids du marteau M·g et le choc du couteau.

  Noir : les vecteurs et la géométrie dessinée (pendule, éprouvette, entaille).

  Bronze : les encadrés « métier » 🔥, tournés vers le soudage.

Avant de commencer
  1 Le pendule
  2 Entaille, choc, froid
  3 La courbe
  4 Les températures
  5 Les facteurs
  6 Charpy et soudage
  Exercices
  Quiz
  Fiche mémoire
  Glossaire
  Check-list

Avant de commencer

  Le cours 1 en trois cases

plafond τc ou mur σc
Quand on charge, le cisaillement approche de la résistance au glissement τc ≈ Re/2, la traction de la contrainte de clivage σc. Le premier seuil atteint décide : glissement, rupture ductile ; ouverture, rupture fragile. Le froid relève Re, l'entaille bride le glissement.

  clivage : plat, brillant
La rupture fragile des aciers ferritiques fend les grains le long de leurs plans cristallins : cassure plate, scintillante, « cristalline », facettes et rivières au microscope. Seuls les métaux cubiques centrés (CC) et hexagonaux clivent ; les cubiques à faces centrées (CFC) jamais.

  ductile : mat, fibreux
La rupture ductile fait germer, croître et se rejoindre des cavités autour des inclusions : cassure mate, grise, fibreuse, cupules au microscope, lèvres de cisaillement à 45° près des surfaces libres. Elle absorbe beaucoup d'énergie.

📘 Correspondance avec le polycopié de référence (Partie I : Mécanique de la rupture). Ce cours couvre le § II.B « L'essai de résilience », pages 11 et 12, figures 15 à 17, et s'appuie sur les états de contrainte plane et de déformation plane des pages 19 et 20 :
  
  Chapitre du cours	Polycopié	

  1 Le mouton-pendule	p. 11, § II.B.1, figure 15	

  2 Entaille, choc et froid	p. 11, § II.B.2 ; p. 19 et 20, figures 24 et 25 ; mécanisme hors poly	

  3 La courbe de transition	p. 11 et 12, § II.B.2, figures 16 et 17	

  4 Les températures de transition	p. 12, figure 17 (TK35, TK50) ; T27J hors poly	

  5 Ce qui déplace la transition	p. 11 (CC et CFC) ; facteurs métallurgiques hors poly	

  6 Charpy et soudage	hors poly : nuances d'acier, qualifications, histoire	

Le polycopié consacre deux pages à cet essai ; ce cours les complète largement (étiquette hors poly), car la résilience est l'une des propriétés les plus utilisées en soudage : nuances d'acier, certificats, qualifications de modes opératoires.

🔎 Quatre remarques de lecture
  1. Les ordres de grandeur de la page 11. Le polycopié indique des énergies « de 10³ à 10⁴ J/m² pour les métaux et alliages ». Pour la résilience Charpy d'un acier, sa propre figure 17 monte à 150 J/cm², soit 1,5 × 10⁶ J/m² (1 J/cm² = 10⁴ J/m²). Les valeurs de la page 11 ne correspondent donc pas à la résilience Charpy des aciers. Les valeurs usuelles des aciers de construction vont d'environ 5 à 300 J/cm², soit 5 × 10⁴ à 3 × 10⁶ J/m².

  2. KC ou KC ? Le polycopié note la résilience KC = Wr/A (en J/cm²), avec A l'aire du ligament rompu. À ne confondre ni avec la ténacité KC (en MPa·√m, cours 3 et 4), ni avec l'allongement A du cours 1. Ce cours note cette aire S.

  3. KCV ou KV ? KCV, en J/cm², est l'ancienne notation française (énergie divisée par l'aire). La norme actuelle, EN ISO 148-1, et toutes les normes d'aciers expriment l'énergie absorbée KV, directement en joules, sans division. Pour une éprouvette normale, S = 0,8 cm², donc KV = 0,8 × KCV (chapitre 4).

  4. La figure 17. Elle superpose l'échelle d'énergie et l'échelle de cristallinité comme si elles variaient ensemble : 50 % de surface cristalline y tombe exactement à mi-hauteur de la courbe d'énergie. C'est une simplification commode : en pratique, les deux grandeurs sont mesurées séparément, et la température à 50 % de cristallinité ne coïncide pas exactement avec celle de l'énergie moyenne. Le titre de la figure parle de transition « fragile-ductile », le paragraphe de transition « ductile-fragile » : c'est le même phénomène, vu dans les deux sens.

🔥 Pourquoi ce cours compte en soudage
  (Formation IWE : International Welding Engineer, ingénieur international en soudage.) La résilience est partout dans le métier : dans la désignation des aciers (le « J2 » de S355J2 est une garantie Charpy), dans les certificats matière, dans les exigences des codes de construction (ponts, appareils à pression, offshore), et dans la qualification des modes opératoires, où l'on casse des éprouvettes entaillées dans le métal fondu et dans la zone affectée thermiquement (ZAT). Le soudage peut en effet détruire localement la résilience d'un excellent acier : c'est souvent elle qui limite l'énergie de soudage, impose un métal d'apport ou un traitement thermique.

La série en quatre cours

1 Les visagesDuctile ou fragile : lire une cassure et remonter à sa cause.

  2 CharpyLa résilience et la transition ductile-fragile des aciers.

  3 Le facteur KDu défaut à la fissure : concentration et intensité de contrainte.

  4 Ténacité et défautsKIC, CTOD, J et le diagramme FAD : un défaut est-il acceptable ?

Le plan du cours

1Le mouton-penduleUne hauteur perdue, une énergie de rupture : W = MgR(cos θf − cos θi), KV et KCV.

2Entaille, choc et froidLes trois accélérateurs de fragilité, et pourquoi la transition existe.

3La courbe de transitionDeux plateaux et une falaise ; les faciès fragile, mixte et ductile.

4Les températures de transitionTK35, TK50, T27J : résumer une courbe par une température.

5Ce qui déplace la transitionGrain, nickel, vieillissement, épaisseur, soudage : vers le chaud ou vers le froid.

6Charpy et soudageLes nuances JR à NL, les qualifications de modes opératoires, et les leçons de l'histoire.

1

  Le mouton-pendule
Une hauteur perdue, une énergie de rupture

🔨Image à retenirLe marteau-pendule : lâché d'en haut, il casse la barre et remonte moins haut ; la hauteur perdue, c'est l'énergie de la rupture

👁 Niveau 1 : voir la balançoire qui casse une barre

  Lâche une balançoire depuis une certaine hauteur sans la pousser : elle remonte de l'autre côté presque à la même hauteur. Pose maintenant sur son chemin une barre de chocolat. La balançoire la casse au passage et remonte moins haut : elle a laissé une partie de son énergie dans la rupture de la barre. Plus la barre était difficile à casser, plus la balançoire a perdu de hauteur.

  L'essai Charpy, du nom de l'ingénieur français Georges Charpy qui l'a mis au point vers 1901, applique exactement cette idée (polycopié, p. 11, figure 15). Un lourd marteau, le mouton, est fixé au bout d'un bras qui pivote : c'est un mouton-pendule. Son couteau vient frapper, au point le plus bas de sa course, une petite barre posée sur deux appuis : l'éprouvette, entaillée du côté opposé au choc. On la casse d'un seul coup, en flexion. On lit sur un cadran la hauteur de remontée, et on en déduit l'énergie absorbée par la rupture.

  Cette énergie s'appelle l'énergie de rupture en flexion par choc, et, rapportée à la section rompue, la résilience (du latin resilire, « rebondir »). C'est une mesure simple, rapide et bon marché de la capacité d'un matériau à encaisser un choc sans casser net.

Éprouvette	Énergie absorbée typique	Le marteau remonte…	

  Acier ductile (palier haut)	150 à 250 J	à peine au-dessus de l'horizontale	

  Acier dans sa zone de transition	20 à 100 J	assez haut, et les résultats varient d'une éprouvette à l'autre	

  Acier fragile (palier bas)	3 à 10 J	presque à sa hauteur de départ	

Manipulation 1 : le mouton-pendule

  Règle l'angle de départ du marteau, choisis une éprouvette, puis lâche le marteau. L'angle de remontée et l'énergie absorbée se calculent en direct. Marteau de M = 20 kg au bout d'un bras de R = 0,8 m, frottements négligés.

  Angle de départ θi150°

Sans éprouvette
  Acier à +20 °C
  Acier à −40 °C
  Acier à −80 °C
  Inox austénitique à −196 °C

▶ Lâcher le marteau↺ Remonter le marteau

🎓 Niveau 2 : maîtriser le bilan d'énergie et l'éprouvette normalisée

  Le bilan d'énergie

  Repérons la position du bras par son angle θ (« thêta ») avec la verticale descendante. Le marteau, de masse M, au bout d'un bras de longueur R, est alors à une hauteur h = R(1 − cos θ) au-dessus de son point le plus bas. Son énergie potentielle vaut M·g·h, avec g = 9,81 m/s² l'accélération de la pesanteur. Entre le lâcher (θi, i pour initial) et la remontée (θf, f pour final), l'énergie perdue est celle de la rupture (polycopié, p. 11) :

  Wr = M·g·R·(cos θf − cos θi)
Wr en joules (J) avec M en kg, g en m/s², R en m ; θ mesuré depuis la verticale descendante

Exemple. M = 20 kg, R = 0,8 m, d'où M·g·R = 20 × 9,81 × 0,8 = 157,0 J. Lâché de θi = 150°, le marteau dispose de 157,0 × (1 − cos 150°) = 157,0 × 1,866 = 293 J : c'est une machine dite « de 300 J ». Il frappe à la vitesse v = √(2gR(1 − cos θi)) = √(2 × 9,81 × 0,8 × 1,866) = 5,4 m/s, soit près de 20 km/h. S'il remonte à θf = 120° : Wr = 157,0 × (cos 120° − cos 150°) = 157,0 × (−0,500 + 0,866) = 57,5 J.

  📖 KV, KCV et KCU. La norme EN ISO 148-1 note KV l'énergie absorbée par une éprouvette entaillée en V, en joules (KU pour une entaille en U). Le polycopié (p. 11) divise cette énergie par l'aire S du ligament rompu : c'est la résilience KC = Wr/S, en J/cm², notée KCV ou KCU selon la forme de l'entaille. Sur l'exemple, KCV = 57,5/0,8 = 71,9 J/cm².

L'éprouvette normalisée hors poly

Élément	Valeur (EN ISO 148-1)	

  Barreau	10 × 10 × 55 mm	

  Entaille en V	profondeur 2 mm, angle 45°, rayon à fond d'entaille 0,25 mm	

  Ligament sous l'entaille	8 × 10 mm, soit S = 0,8 cm²	

  Entaille en U	profondeur 5 mm (rayon à fond d'entaille 1 mm), soit S = 0,5 cm²	

  Distance entre appuis	40 mm	

  Couteau	rayon 2 mm (noté KV2) ou 8 mm (KV8, usage américain)	

  Éprouvettes réduites	épaisseur 7,5, 5 ou 2,5 mm quand la tôle est trop mince	

On casse en général trois éprouvettes par température, car les résultats sont dispersés, surtout dans la zone de transition (chapitre 3). On note aussi l'aspect de la cassure (pourcentage de surface cristalline) et parfois l'expansion latérale : l'élargissement de l'éprouvette du côté comprimé, signe de déformation plastique.

  ⚠️ Piège : l'angle se mesure depuis la verticale descendante. Avec θ = 0 au point le plus bas, h = R(1 − cos θ). Un lâcher « à l'horizontale » correspond à θi = 90°, et un lâcher au-dessus de l'horizontale à θi > 90° (cos θi < 0) : ne pas oublier le signe du cosinus.

  ⚠️ Piège : KV n'est pas une propriété de calcul. L'énergie Charpy dépend de l'éprouvette, de l'entaille, de la vitesse et de la machine. Elle sert à comparer et à réceptionner des matériaux, pas à calculer directement une pièce. Le passage à une grandeur de calcul, la ténacité, se fera au cours 4.

  🧠 Mnémotechnique : « ce que la barre a bu, le marteau ne le remonte pas ». Plus la remontée est basse, plus l'acier était tenace.

  🔥 Une machine qu'on vérifie
  Avant chaque série, l'opérateur fait un lâcher à vide pour mesurer les pertes par frottement (de l'air et du pivot), que la machine retranche ensuite. Les machines sont vérifiées périodiquement avec des éprouvettes de référence (norme EN ISO 148-2). L'éprouvette est portée à la température d'essai dans un bain ou une enceinte, et doit être cassée dans les 5 secondes qui suivent sa sortie, sinon elle se réchauffe. Les laboratoires de soudage effectuent ces essais par milliers : un essai de résilience ne prend que quelques minutes.

2

  Entaille, choc et froid
Les trois accélérateurs de fragilité

🍬Image à retenirLe sachet de bonbons : impossible à déchirer sans l'encoche ; avec elle, d'un coup sec, il s'ouvre net, surtout sorti du congélateur

👁 Niveau 1 : voir un essai conçu pour piéger la fragilité

  Pourquoi entailler l'éprouvette, et pourquoi la casser d'un coup ? Parce que l'essai Charpy est conçu pour être sévère : il réunit les trois ennemis de la ductilité, pour révéler une fragilité qu'un essai de traction lent sur barreau lisse ne montrerait jamais.

L'entaille. Au fond de l'entaille, la matière est bridée par le métal qui l'entoure : elle est tirée dans plusieurs directions à la fois (triaxialité, cours 1). Le glissement est gêné, et la contrainte d'ouverture peut monter bien au-dessus de Re. Comme l'encoche d'un sachet de bonbons : elle décide où et comment ça casse.

  Le choc. Frappée à plus de 5 m/s, la matière doit se déformer en un millième de seconde. Les dislocations n'ont pas le temps de glisser : la limite d'élasticité apparente augmente. Un choc agit un peu comme un refroidissement.

  Le froid. Dans les aciers ferritiques, Re grimpe quand la température baisse, alors que la contrainte de clivage σc ne bouge presque pas (cours 1).

Chacun de ces facteurs relève l'effort qu'il faut pour faire glisser la matière (le « plafond » du cours 1). Quand ce plafond dépasse le « mur » du clivage, l'acier casse fragile. La température à laquelle les deux se croisent est la température de transition : au-dessus, ductile ; en dessous, fragile. L'entaille et le choc la font remonter vers les températures ordinaires : c'est ce qui rend la transition visible, et dangereuse.

Manipulation 2 : où le plafond rencontre le mur

  En violet, la contrainte d'ouverture qu'il faut atteindre au fond de l'entaille pour faire glisser la matière : q × Re, où q est le facteur de bridage de l'entaille. Elle monte au froid. En rouge, la contrainte de clivage σc, presque constante. Leur croisement donne la température de transition. Combine entaille, vitesse et taille de grain, et observe où tombe la transition.

Barreau lisse (q = 1)
  Entaille en U (q ≈ 1,4)
  Entaille en V (q ≈ 1,8)

Essai lent (traction)
  Choc (Charpy)

Taille de grain d

  Température T

  ▶ Refroidir de +60 à −200 °C

Modèle illustratif hors poly, prolongeant celui du cours 1 : Re ≈ 350, 550 et 950 MPa à +20, −100 et −196 °C pour un grain de 20 µm ; un choc équivaut à un refroidissement d'environ 40 °C pour Re ; σc ≈ 900 MPa à 20 µm, plus élevée pour un grain plus fin.

🎓 Niveau 2 : maîtriser le diagramme de Davidenkov

  Ce diagramme, construit entre les années 1920 et 1940 par Paul Ludwik, Nikolaï Davidenkov puis Egon Orowan, résume le mécanisme de la transition hors poly. On compare deux courbes en fonction de la température T :

q·Re(T, ε̇)la contrainte d'ouverture σI nécessaire pour plastifier au fond de l'entaille ; q (sans unité) est le facteur de bridage plastique de l'entaille (1 pour un barreau lisse, jusqu'à environ 2,5 à 3 pour une entaille aiguë dans une pièce épaisse) ; ε̇ (« epsilon point ») est la vitesse de déformation, en s⁻¹
  σc(d)la contrainte critique de clivage, presque indépendante de T, mais d'autant plus élevée que la taille de grain d est petite
  
  q·Re(Tt, ε̇) = σc(d)
au-dessus de la température de transition Tt, la matière plastifie avant de cliver : rupture ductile ; en dessous, elle clive sans plastifier : rupture fragile

Avec les valeurs de la manipulation (grain de 20 µm) : barreau lisse en traction lente, Tt ≈ −188 °C (il faut presque l'azote liquide pour le casser fragile) ; même barreau en choc, ≈ −148 °C ; entaille en U et choc, ≈ −90 °C ; entaille en V et choc, ≈ −40 °C. Entaille et choc ont fait monter la transition de près de 150 °C : elle tombe désormais dans le domaine des températures de service d'une structure extérieure en hiver.

  📖 Pourquoi Re dépend de T et de la vitesse hors poly : dans le fer α (cubique centré), une dislocation doit franchir à chaque pas une petite barrière d'énergie, qu'elle passe en partie grâce à l'agitation thermique. Moins il fait chaud, ou moins elle a de temps (choc), moins l'agitation l'aide : il faut plus de contrainte. C'est un phénomène thermiquement activé, ce qui explique l'équivalence approximative entre « plus vite » et « plus froid ». Dans les métaux CFC, cette barrière est négligeable : Re varie peu, et il n'y a pas de transition.

  📖 Contrainte plane et déformation plane (polycopié, p. 19 et 20, figures 24 et 25). Près des faces de l'éprouvette, la contrainte perpendiculaire à la surface est nulle (contrainte plane) : la matière glisse à 45°, d'où les lèvres de cisaillement sur les bords de la cassure (figure 16c). Au cœur, la matière ne peut pas se contracter dans l'épaisseur (déformation plane) : l'état est triaxial et la rupture s'ouvre à plat. Plus une pièce est épaisse, plus la part de déformation plane est grande : à acier égal, une tôle épaisse est plus fragile qu'une tôle mince, et une éprouvette réduite (5 mm) transite à plus basse température qu'une éprouvette normale.

  ⚠️ Piège : la transition n'est pas une propriété du seul acier. Elle dépend aussi de la géométrie (entaille, épaisseur) et de la vitesse. On ne compare deux températures de transition que si elles sont mesurées de la même façon (même éprouvette, même critère, chapitre 4).

  ⚠️ Piège : la transition ne dit pas que la pièce cassera. En dessous de Tt, une rupture fragile peut se produire si une contrainte suffisante agit sur un défaut ; au-dessus, la rupture, si elle arrive, sera ductile. La question « à quelle contrainte, pour quel défaut » relève des cours 3 et 4.

  🧠 Mnémotechnique : « entaille, choc et froid montent le plafond ». Le mur σc, lui, ne monte qu'avec un grain plus fin.

  🔥 Les entailles naturelles des soudures
  Une structure soudée porte ses propres « entailles Charpy » : pieds de cordon, racines non pénétrées, caniveaux, manques de fusion, fissures. Elle subit aussi des chocs (levage, vent, houle, trafic, séisme) et souvent le froid. C'est pourquoi on exige de la résilience non seulement dans la tôle, mais aussi dans le métal fondu et dans la ZAT, à une température liée à la température de service (chapitre 6).

3

  La courbe de transition
Deux plateaux et une falaise

⛰️Image à retenirLa falaise entre deux plateaux : en haut le plateau ductile, en bas le plateau fragile, et entre les deux une pente où l'on glisse au hasard

👁 Niveau 1 : voir l'acier qui change de caractère

  Casse des éprouvettes Charpy du même acier ferritique à des températures de plus en plus basses, et reporte l'énergie absorbée en fonction de la température : tu obtiens une courbe en forme de S (polycopié, figure 17).

Le plateau du haut, ou palier ductile, aux températures élevées : beaucoup d'énergie, une cassure tourmentée, mate et fibreuse, avec de grandes lèvres et une éprouvette déformée (figure 16c). Ce sont les cupules du cours 1.

  Le plateau du bas, ou palier fragile, aux basses températures : très peu d'énergie, une cassure plate et brillante, « cristalline » (figure 16a). C'est le clivage du cours 1.

  La falaise entre les deux, la zone de transition : l'énergie s'effondre sur quelques dizaines de degrés. La cassure est mixte (figure 16b) : une zone centrale cristalline entourée d'une bordure fibreuse. Et les résultats sont dispersés : à la même température, une éprouvette peut absorber 15 J et sa voisine 80 J.

Le polycopié (p. 11) le résume : certains matériaux sont toujours ductiles (la plupart des métaux cubiques à faces centrées), d'autres toujours fragiles (céramiques, certains intermétalliques) ; mais les métaux cubiques centrés comme les aciers ferritiques passent de l'un à l'autre avec la température. C'est le comportement le plus traître : le même acier, dans la même structure, peut être excellent en été et fragile en hiver.

Manipulation 3 : le laboratoire Charpy

  Choisis un matériau et une température, puis casse des éprouvettes. Chaque point est un essai, avec la dispersion d'un vrai laboratoire. À côté du graphique, la cassure de la dernière éprouvette : zone cristalline (claire et scintillante), zone fibreuse (grise) et lèvres. Quand tu as assez de points, affiche la courbe moyenne.

Acier de la figure 17
  S355J2
  S355NL
  ZAT à gros grains
  Inox 316L

Température T

  🔨 Casser une éprouvette🔨🔨🔨 Série de trois▶ Campagne complète〰 Courbe moyenne↺ Vider

Courbes illustratives ; l'acier de la figure 17 reprend la courbe du polycopié, convertie en joules (KV = 0,8 × KCV).

🎓 Niveau 2 : maîtriser paliers, dispersion et faciès mixtes

  📖 Palier ductile (en anglais upper shelf) : domaine des hautes températures, où la rupture est entièrement ductile ; son énergie dépend surtout de la propreté de l'acier (les inclusions, cours 1, chapitre 5) et peu de la température. Palier fragile (lower shelf) : domaine des basses températures, rupture entièrement par clivage, quelques joules seulement. Zone de transition : entre les deux, rupture mixte et énergie très sensible à la température.

  📖 Pourcentage de surface cristalline (« cristallinité » de la figure 17) : part de la section rompue occupée par la zone de clivage, brillante. Son complément est le pourcentage de surface ductile (fibreuse), en anglais shear fracture appearance. On l'estime en mesurant la zone cristalline ou en comparant la cassure à des images types (annexe de l'EN ISO 148-1).

  L'histoire d'une éprouvette mixte

Au fond de l'entaille, une petite fissure ductile s'amorce et avance de quelques dixièmes de millimètre : une bande fibreuse sous l'entaille ;

  devant elle, la contrainte d'ouverture atteint σc : le clivage démarre et traverse le cœur de l'éprouvette en un éclair : la zone cristalline centrale ;

  les bords et le côté frappé, en contrainte plane, cèdent en cisaillement : les lèvres et la bordure fibreuse.

Plus la température est élevée, plus l'étape 1 dure et plus la zone fibreuse est grande ; à haute température, l'étape 2 n'a jamais lieu.

  Pourquoi tant de dispersion ? hors poly

  Le clivage démarre sur un « maillon faible » : une particule fragile (un carbure, une inclusion) ou un grain mal orienté, placé au bon endroit dans la petite zone très chargée devant l'entaille. Selon l'éprouvette, ce maillon est plus ou moins proche, et le clivage part plus ou moins tôt : l'énergie varie beaucoup. Sur les paliers, cette loterie n'a plus d'effet : le clivage part toujours (palier bas) ou jamais (palier haut).

  Mettre la courbe en équation hors poly

  On ajuste couramment les points par une tangente hyperbolique (tanh, une fonction en S qui va de −1 à +1) :

  KV(T) = A + B·tanh(T − T0C)
A = (palier haut + palier bas)/2 ; B = (palier haut − palier bas)/2 ; T0 : température du milieu de la falaise ; C : demi-largeur de la transition, en °C

Exemple : la courbe de la figure 17 du polycopié est bien représentée, en KCV, par A ≈ 80 J/cm², B ≈ 72 J/cm², T0 ≈ −45 °C et C ≈ 23 °C. À −20 °C : KCV = 80 + 72 × tanh(25/23) = 80 + 72 × 0,79 ≈ 137 J/cm² ; à −62 °C : 80 + 72 × tanh(−17/23) ≈ 80 − 72 × 0,625 ≈ 35 J/cm².

  ⚠️ Piège : un seul essai dans la transition ne veut rien dire. La dispersion y est énorme : c'est pourquoi on casse au moins trois éprouvettes par température, et pourquoi les normes jugent la moyenne et la plus faible valeur (chapitre 6).

  ⚠️ Piège : palier haut et transition sont deux choses différentes. Un acier sale (beaucoup de soufre) a un palier ductile bas, mais pas forcément une transition plus chaude ; un acier à gros grains a une transition plus chaude, mais pas forcément un palier plus bas.

  🧠 Mnémotechnique : « plateau, falaise, plateau ». En haut on marche (ductile), en bas on est tombé (fragile), et sur la falaise on ne sait jamais où l'on va glisser (dispersion).

  🔥 Une seule température sur le certificat
  Le certificat d'un acier (le « certificat 3.1 » de la norme EN 10204) donne en général KV à une seule température, celle de la garantie (par exemple −20 °C pour un S355J2), en trois valeurs. On ne connaît donc qu'un point de la courbe : l'acier peut transiter à −25 °C comme à −80 °C. Quand la marge compte (structure épaisse, froid, chocs), on demande des essais à plusieurs températures, voire une courbe complète.

4

  Les températures de transition
Résumer une courbe par une seule température

🌡️Image à retenirLe thermomètre-étiquette : on colle sur chaque acier une température, mais elle dépend de la règle choisie pour la lire

👁 Niveau 1 : voir une falaise, plusieurs repères

  Une courbe entière est difficile à comparer ou à exiger dans un contrat. On la résume donc par une température de transition : la température à laquelle la courbe franchit un certain repère. Mais une falaise n'a pas une altitude unique : on peut repérer son pied, son milieu, ou le point où elle devient dangereuse. De même, il existe plusieurs températures de transition, selon le repère choisi :

TK35 (polycopié, figure 17) : la température où la résilience KCV vaut 35 J/cm² ;

  TK50 (figure 17) : la température où la cassure est à 50 % cristalline (en anglais FATT, fracture appearance transition temperature) ;

  T27J hors poly : la température où l'énergie absorbée KV vaut 27 J, le repère des normes européennes d'aciers et de l'Eurocode 3 ; on rencontre aussi T40J.

Sur la figure 17 du polycopié, TK35 ≈ −62 °C et TK50 ≈ −45 °C : le même acier, deux repères, deux températures distantes de près de 20 °C. Ce qui compte, c'est de toujours dire quel repère on utilise, et de comparer la température de transition à la température de service : plus elle est loin en dessous, plus la marge est grande.

Manipulation 4 : la règle à repères

  Modèle la courbe de transition avec les curseurs : position de la falaise, raideur, hauteur du palier ductile. Les repères 27 J, 40 J, TK35 et 50 % cristallin se placent automatiquement. Déplace la température de service pour lire l'énergie disponible et la marge.

  Milieu de la falaise T0

  Demi-largeur C

  Palier ductile

  Température de service

Figure 17 du polycopié
  S355J2 typique
  S355NL typique
  ZAT à gros grains

▶ Faire glisser la falaiseAfficher en J/cm²

🎓 Niveau 2 : maîtriser conversions, critères et interpolation

  Joules ou joules par cm² ?

  KV = KCV × S  avec  S = 0,8 cm²
éprouvette normale 10 × 10 mm, entaille en V de 2 mm : ligament de 8 × 10 mm

Donc 35 J/cm² × 0,8 cm² = 28 J : le TK35 du polycopié est pratiquement le T27J des normes actuelles. Le repère de 27 J vient d'un seuil anglo-saxon converti en joules : 20 ft·lbf (pied-livre force, l'unité d'énergie anglo-saxonne : 1 ft·lbf = 1,356 J, donc 20 ft·lbf = 27,1 J).

  📖 Température de transition Tx : température à laquelle la courbe de transition (moyenne) atteint le critère x : une énergie (T27J, T40J), une résilience (TK35, TK28), ou un aspect de cassure (TK50, ou FATT, à 50 % de surface cristalline). Une température de transition plus basse signifie un acier meilleur vis-à-vis de la rupture fragile.

  Interpoler entre deux essais

  Sans courbe complète, on interpole linéairement entre deux températures d'essai qui encadrent le critère. Si la moyenne vaut KV1 à T1 et KV2 à T2 :

  T27J ≈ T1 + (T2 − T1)·27 − KV1KV2 − KV1

Exemple. Moyennes 18 J à −60 °C et 52 J à −40 °C : T27J ≈ −60 + 20 × (27 − 18)/(52 − 18) = −60 + 20 × 0,265 = −54,7 °C.

  ⚠️ Piège : KCU et KCV ne se convertissent pas. L'entaille en U, émoussée, bride beaucoup moins la matière que l'entaille en V : la résilience KCU est plus élevée et la transition plus froide. Il n'existe pas de règle fiable pour passer de l'une à l'autre ; les anciens documents en KCU sont à requalifier en KV.

  ⚠️ Piège : les éprouvettes réduites. Une éprouvette de 5 mm absorbe moins d'énergie (moins de matière) mais transite à plus basse température (moins de déformation plane, chapitre 2). Les normes réduisent les exigences à proportion de la section, mais la comparaison avec une éprouvette normale demande de la prudence.

  🧠 Mnémotechnique : « 35 sur le cm², 28 sur l'éprouvette, 27 dans la norme ». Et toujours la question : quel repère, et à combien de degrés sous la température de service ?

  🔥 Ce que dit vraiment « J2 »
  Pour un S355J2, la norme garantit une énergie moyenne d'au moins 27 J à −20 °C. Cela signifie seulement que T27J ≤ −20 °C. L'Eurocode 3, partie 1-10 (EN 1993-1-10), qui fixe l'épaisseur maximale admissible d'une tôle en fonction de la nuance, de la température de service et du niveau de contrainte, utilise justement cette valeur garantie : pour lui, un J2 a T27J = −20 °C, un K2 ou un N a T40J = −20 °C, un NL a T27J = −50 °C.

5

  Ce qui déplace la transition
Vers le chaud ou vers le froid : les curseurs du métallurgiste

🎚️Image à retenirLa table de mixage : chaque curseur pousse la falaise vers le chaud (danger) ou vers le froid (sécurité)

👁 Niveau 1 : voir la falaise qui se déplace

  La température de transition n'est pas gravée dans le marbre : la composition de l'acier, sa structure, son histoire et la façon dont on le soude la déplacent de plusieurs dizaines de degrés. Imagine une table de mixage où chaque curseur fait glisser la falaise de la courbe de transition :

Vers le froid (mieux)	Vers le chaud (pire)	

  grain fin : aciers calmés à l'aluminium, normalisés, laminés thermomécaniquement	gros grain : surchauffe, forte énergie de soudage, ZAT près de la ligne de fusion	

  nickel en solution dans la ferrite	carbone et perlite abondante	

  manganèse (un rapport Mn/C élevé)	azote libre et écrouissage, qui provoquent le vieillissement	

  revenu d'une structure trempée	phosphore et impuretés aux joints (fragilisation de revenu, cours 1)	

  éprouvette ou tôle mince	tôle épaisse (plus de déformation plane)	

Et un curseur à part : la structure cristalline. Un acier austénitique (cubique à faces centrées) n'a pas de falaise du tout : il reste ductile jusqu'aux températures cryogéniques. Le soufre, lui, ne déplace guère la falaise mais abaisse le plateau ductile, en multipliant les inclusions où naissent les cupules.

Manipulation 5 : la table de mixage

  Point de départ : un acier de construction ferrito-perlitique à grain de 20 µm, T27J ≈ −40 °C (courbe pointillée). Joue sur les curseurs et observe la nouvelle courbe (trait plein) et le décalage de T27J.

  Taille de grain d

Laminé thermomécanique (8 µm)
  Normalisé (20 µm)
  Brut de laminage (40 µm)
  ZAT à gros grains (150 µm)

Sans nickel
  1 % Ni
  2,5 % Ni
  3,5 % Ni

Écroui puis vieilli
  Soufre élevé
  Éprouvette réduite (5 mm)
  Acier austénitique

▶ Du grain fin à la ZAT↺ Revenir au départ

Ordres de grandeur illustratifs hors poly. L'effet du grain suit la relation empirique de Pickering (ci-dessous) ; les autres décalages sont des valeurs typiques arrondies, qui varient d'un acier à l'autre.

🎓 Niveau 2 : maîtriser les mécanismes et une relation chiffrée

  La taille de grain : la relation de Pickering hors poly

  Pour les aciers ferrito-perlitiques, une relation empirique établie par F. B. Pickering dans les années 1960 donne la température de transition (en °C) :

  Tt ≈ −19 + 44·(%Si) + 700·√(%Nlibre) + 2,2·(%perlite) − 11,5·d−1/2
teneurs en % massique ; %perlite en % de la structure ; d : taille de grain de la ferrite en mm, donc d−1/2 en mm−1/2

Le terme du grain domine. Passer de 20 µm (d−1/2 = 1/√0,020 = 7,07 mm−1/2) à 10 µm (10,0 mm−1/2) abaisse la transition de 11,5 × (10,0 − 7,07) ≈ 34 °C. À l'inverse, des grains de 150 µm (2,58 mm−1/2) la relèvent de 11,5 × (7,07 − 2,58) ≈ 52 °C. Les autres termes montrent le rôle néfaste du silicium, de l'azote libre et de la perlite (donc du carbone).

  Les autres curseurs

Facteur	Effet	Pourquoi	

  Nickel	vers le froid, nettement : les aciers à 3,5 % Ni servent vers −100 °C, ceux à 9 % Ni jusqu'à −196 °C	il facilite le glissement de la ferrite au froid	

  Manganèse	vers le froid	il affine la perlite et le grain ; un rapport Mn/C élevé est favorable	

  Carbone, perlite	vers le chaud, et palier ductile plus bas	les lamelles de cémentite amorcent le clivage	

  Azote libre + écrouissage	vers le chaud, de l'ordre de +20 à +50 °C	vieillissement : les atomes d'azote viennent bloquer les dislocations créées par l'écrouissage (pliage, cintrage à froid, puis chauffage modéré)	

  Phosphore, étain, antimoine	vers le chaud après certains revenus	ségrégation aux joints : fragilisation de revenu, rupture intergranulaire (cours 1)	

  Soufre	palier ductile plus bas	inclusions de MnS : plus de cupules, plus tôt	

  Épaisseur	pièce épaisse : vers le chaud ; éprouvette réduite : vers le froid	part de déformation plane (chapitre 2)	

  Irradiation neutronique	vers le chaud	défauts créés dans le cristal : cuves de réacteurs nucléaires surveillées par des éprouvettes Charpy	

📖 Vieillissement : évolution lente des propriétés d'un acier au cours du temps, à température ambiante ou modérée (vers 100 à 300 °C). Après un écrouissage (une déformation plastique à froid), il durcit l'acier et le fragilise : c'est le vieillissement après écrouissage. Les aciers calmés à l'aluminium, dont l'azote est fixé sous forme de nitrures, y sont peu sensibles.

  ⚠️ Piège : résistance et transition varient souvent en sens inverse. Durcir un acier par le carbone, l'écrouissage ou le vieillissement relève sa transition. Seul l'affinement du grain améliore les deux à la fois (cours 1, chapitre 3).

  ⚠️ Piège : la transition du métal de base ne dit rien de la ZAT. Le cycle thermique du soudage change localement le grain et la structure : la ZAT à gros grains peut transiter 30 à 60 °C plus haut que la tôle.

  🧠 Mnémotechnique : « Nickel et grain fin au frais ; carbone, azote et gros grain au chaud ». Et l'austénite n'a pas de falaise.

  🔥 Les curseurs du soudeur
  
  L'énergie de soudage (en kJ/mm) : plus elle est élevée, plus le refroidissement est lent, plus le grain de la ZAT grossit. Pour les aciers à hautes caractéristiques ou thermomécaniques, le mode opératoire fixe souvent une énergie maximale pour préserver la résilience de la ZAT.

  Le soudage multipasse : chaque passe réchauffe la précédente, en affine le grain ou revient la structure trempée. Une ZAT « régénérée » par la passe suivante est plus tenace qu'une ZAT de passe unique. Attention toutefois à certaines zones réchauffées juste au-dessus de 700 °C, parfois localement fragiles.

  Le métal d'apport : un métal fondu à ferrite aciculaire (de fines aiguilles enchevêtrées qui arrêtent les fissures de clivage) est très tenace ; pour les basses températures, on choisit des produits alliés au nickel (1 à 3 %).

  La température entre passes : trop élevée, elle ralentit le refroidissement comme une énergie trop forte.

6

  Charpy et soudage
Nuances, qualifications et leçons de l'histoire

🚢Image à retenirLe pétrolier coupé en deux à quai, par une nuit d'hiver : la leçon qui a fait inscrire la résilience dans le nom des aciers

👁 Niveau 1 : voir trois usages, trois leçons

  🔥 Trois catastrophes qui ont fait l'essai Charpy moderne
  
  1943
Schenectady. Pendant la guerre, les États-Unis construisent en série plus de 2 700 cargos Liberty et des centaines de pétroliers, parmi les premiers navires entièrement soudés. Des centaines présentent des fissures fragiles, et plusieurs se brisent en deux, comme le pétrolier Schenectady à quai, en janvier 1943. Les enquêtes, auxquelles participe la métallurgiste britannique Constance Tipper, montrent le rôle des détails soudés (coins d'écoutille, défauts) et surtout de la mauvaise résilience de l'acier au froid.

  1951
Pont Duplessis. Au Québec, en janvier 1951, par grand froid, une partie de ce pont routier en acier s'effondre dans la rivière Saint-Maurice. L'enquête met en cause un acier devenu fragile à basse température.

  1962
King's Bridge. À Melbourne, par un matin d'hiver, une travée de ce pont s'effondre sous un camion. Les poutres ont cassé de façon fragile à partir de fissures au pied de cordons d'angle, dans un acier de faible résilience.

De ces leçons sont nés trois usages quotidiens de l'essai Charpy :

La désignation des aciers. Le nom d'un acier de construction dit à quelle température sa résilience est garantie : JR, J0, J2, K2, N, NL… (manipulation 6).

  La qualification des modes opératoires de soudage. On vérifie que le soudage n'a pas détruit la résilience : éprouvettes entaillées dans le métal fondu et dans la ZAT.

  Le choix des aciers pour une structure. Plus la température de service est basse, la tôle épaisse et la contrainte élevée, plus on exige une nuance à basse température de transition (Eurocode 3, partie 1-10).

Manipulation 6 : le bureau de contrôle

  En haut, choisis une nuance de S355 : sa garantie Charpy s'affiche (losange) face à la température de service. En bas, entre les trois énergies mesurées sur un procès-verbal (PV) à la température de garantie, et la règle de réception s'applique.

S355JR
  S355J0
  S355J2
  S355K2
  S355N / M
  S355NL / ML

Température de service

Éprouvette 1

  Éprouvette 2

  Éprouvette 3

PV A
  PV B
  PV C
  PV D

🎓 Niveau 2 : maîtriser normes, positions d'entaille et règles de réception

  Les garanties des aciers de construction hors poly

Symbole	Norme	Énergie KV minimale	Température d'essai	

  JR	EN 10025-2 (non allié)	27 J	+20 °C	

  J0	EN 10025-2	27 J	0 °C	

  J2	EN 10025-2	27 J	−20 °C	

  K2	EN 10025-2	40 J	−20 °C	

  N / M	EN 10025-3 (normalisé) / -4 (thermomécanique)	40 J	−20 °C	

  NL / ML	EN 10025-3 / -4, qualité « basse température »	27 J	−50 °C	

Lecture : J = 27 J, K = 40 J ; R = température ambiante (+20 °C), 0 = 0 °C, 2 = −20 °C. Les valeurs sont celles d'éprouvettes longitudinales normales.

  📖 Règle de réception (normes d'aciers EN 10025, reprise dans les qualifications) : la moyenne des trois éprouvettes doit atteindre la valeur exigée ; une seule valeur individuelle peut être inférieure à l'exigence, à condition de ne pas descendre sous 70 % de celle-ci. Pour 27 J : moyenne ≥ 27 J, au plus une valeur entre 18,9 et 27 J, aucune sous 18,9 J.

  La résilience dans la qualification d'un mode opératoire
