Repository: Pemcode/PolyWE

# Révisions IWE — Promo DU Ingénierie du soudage

Site de la promo : **[Révisions IWE](https://pemcode.github.io/PolyWE/)**.

Dépôt : [Pemcode/PolyWE](https://github.com/Pemcode/PolyWE).

Site statique destiné à GitHub Pages. Les cours interactifs restent des fichiers HTML éditables. Un catalogue JSON organise les matières, les cours et les parcours ; un générateur Python construit les pages et leur navigation.

La matière [Fatigue des métaux](https://pemcode.github.io/PolyWE/matieres/fatigue.html) réunit les quatre cours de la première série : cycles de chargement, courbe de Wöhler, amorçage des fissures, puis propagation et loi de Paris.

File: Cours/Rupture/Rupture, cours 2 _ l'essai Charpy et la transition ductile-fragile.html (part 2 of 2)
Rupture, cours 2 : l'essai Charpy et la transition ductile-fragile
  La norme EN ISO 15614-1 (qualification des modes opératoires de soudage des aciers) demande en règle générale des essais de flexion par choc dès que l'épaisseur atteint 12 mm et que l'acier a une résilience spécifiée : une série de trois éprouvettes entaillées dans le métal fondu, une autre dans la ZAT, prélevées près de la surface, à la température exigée pour le métal de base. La position de l'entaille se code selon l'EN ISO 9016. Par exemple, VWT 0/2 : entaille en V, dans le métal fondu (W, weld), traversant l'épaisseur (T), sur l'axe du cordon (0 mm), éprouvette à 2 mm sous la surface. Une entaille en ZAT se note VHT (H, heat affected zone), avec sa distance à la ligne de fusion.

  📖 La résilience dans le nom des métaux d'apport : la désignation d'une électrode enrobée selon l'EN ISO 2560-A, par exemple E 42 4 B, se lit : E, électrode ; 42, limite d'élasticité du métal fondu d'au moins 420 MPa ; 4, une énergie moyenne de 47 J à −40 °C (2 pour −20 °C, 3 pour −30 °C, 5 pour −50 °C…) ; B, enrobage basique.

  ⚠️ Piège : la garantie de la tôle ne couvre ni la ZAT ni le métal fondu. C'est le mode opératoire qualifié (énergie, température entre passes, métal d'apport) qui garantit la résilience du joint.

  ⚠️ Piège : une moyenne conforme ne suffit pas. 50, 17 et 45 J font une moyenne de 37 J, mais 17 J est sous 70 % de 27 J : le PV est refusé. Et 22, 24 et 50 J font 32 J de moyenne, mais avec deux valeurs sous 27 J : refusé aussi.

  ⚠️ Piège : température d'essai et température de service ne sont pas la même chose. Une nuance J2 peut convenir à −30 °C en tôle mince, et ne pas convenir à −10 °C en tôle très épaisse : c'est l'Eurocode 3, partie 1-10, qui fait le lien, en tenant compte de l'épaisseur et du niveau de contrainte.

  🧠 Mnémotechnique : « J comme Joule ordinaire (27), K comme Kilo de marge (40) ; R la Room, 0 le zéro, 2 les −20 ». Et pour le PV : « la moyenne passe, une seule triche, jamais sous 70 % ».

✎

  Exercices corrigés
Six exercices et un défi, du pendule à la qualification

🏋️Image à retenirLa salle de musculation : on ne progresse qu'en soulevant soi-même

👁 Mode d'emploi calculatrice en degrés !

  Cherche chaque question sur papier avant d'ouvrir la correction. Écris la formule littérale, puis les valeurs avec leurs unités. Pour les cosinus, vérifie que ta calculatrice est en degrés. Les manipulations 1, 4 et 6 permettent de vérifier tes résultats.

Exercice 1 : lire le pendule N1 · chapitre 1

  Un mouton-pendule a un marteau de M = 20 kg au bout d'un bras de R = 0,8 m. On le lâche de θi = 150° (angle mesuré depuis la verticale descendante) ; après avoir cassé une éprouvette normale entaillée en V, il remonte à θf = 120°. On prend g = 9,81 m/s².

  a) Quelle énergie le marteau possède-t-il au départ, et à quelle vitesse frappe-t-il ?

  b) Calcule l'énergie absorbée KV, puis la résilience KCV.

  c) À quel angle le marteau remonterait-il si l'éprouvette n'absorbait que 27 J ?

  d) Une éprouvette au palier fragile absorbe 5 J. Pourquoi la lecture précise de l'angle est-elle alors délicate ?

  Voir la correction
  a) M·g·R = 20 × 9,81 × 0,8 = 157,0 J. Énergie de départ : E0 = M·g·R·(1 − cos θi) = 157,0 × (1 − cos 150°) = 157,0 × 1,866 = 293 J. Vitesse au point le plus bas : v = √(2E0/M) = √(2 × 293/20) = 5,41 m/s.

  b) KV = M·g·R·(cos θf − cos θi) = 157,0 × (−0,500 + 0,866) = 157,0 × 0,366 = 57,5 J. KCV = KV/S = 57,5/0,8 = 71,9 J/cm².

  c) cos θf = cos θi + KV/(M·g·R) = −0,866 + 27/157,0 = −0,866 + 0,172 = −0,694, d'où θf = 133,9° : seulement 16° de moins que le départ.

  d) 5 J ne représentent que 1,7 % des 293 J disponibles : le marteau remonte presque à son point de départ, et une petite erreur d'angle, ou les pertes par frottement, pèsent lourd. Au palier fragile, la précision relative est faible ; on utilise parfois une machine moins puissante.

Exercice 2 : joules ou joules par cm² N1 · chapitres 1 et 4

  a) Une ancienne fiche indique KCV = 35 J/cm² à −40 °C. Quelle énergie KV cela représente-t-il ?

  b) Un certificat récent donne KV = 40 J. Quelle résilience KCV ?

  c) Un vieux rapport donne KCU = 60 J/cm². Peut-on en déduire KV ?

  d) Une tôle de 8 mm impose des éprouvettes réduites de 7,5 × 10 mm. Quelle est l'aire du ligament ? Une éprouvette absorbe 36 J : quelle résilience ?

  e) Pour ces éprouvettes, l'exigence de 27 J est réduite à proportion de la section. Quelle valeur faut-il atteindre ?

  Voir la correction
  a) KV = KCV × S = 35 × 0,8 = 28 J : c'est pratiquement le critère de 27 J des normes actuelles.

  b) KCV = 40/0,8 = 50 J/cm².

  c) Non. L'entaille en U, émoussée et plus profonde (ligament de 0,5 cm²), bride beaucoup moins la matière : il n'existe pas de conversion fiable entre KCU et KV. Il faut refaire des essais en V.

  d) Ligament : 8 mm sous l'entaille × 7,5 mm d'épaisseur, soit S = 0,8 × 0,75 = 0,6 cm². KCV = 36/0,6 = 60 J/cm².

  e) 27 × 7,5/10 = 20,25 ≈ 20 J. Attention : l'éprouvette réduite transite aussi un peu plus bas qu'une éprouvette normale ; la comparaison reste approximative.

Exercice 3 : l'acier de la figure 17 N2 · chapitres 3 et 4

  La courbe de la figure 17 du polycopié est représentée par KCV(T) = 80 + 72·tanh((T + 45)/23,2), en J/cm², avec T en °C.

  a) Que valent les paliers haut et bas ? Que représente −45 °C ?

  b) Calcule KCV puis KV à −20 °C et à −50 °C.

  c) Calcule T27J et T40J.

  d) Cet acier satisferait-il les garanties K2 (40 J à −20 °C) et NL (27 J à −50 °C) ?

  Voir la correction
  a) tanh varie de −1 à +1 : palier haut 80 + 72 = 152 J/cm², palier bas 80 − 72 = 8 J/cm². −45 °C est le milieu de la falaise (KCV = 80 J/cm²), le TK50 de la figure 17.

  b) À −20 °C : tanh(25/23,2) = tanh(1,078) = 0,792 ; KCV = 80 + 72 × 0,792 = 137 J/cm², soit KV = 0,8 × 137 = 110 J. À −50 °C : tanh(−5/23,2) = −0,212 ; KCV = 80 − 15,3 = 64,7 J/cm², soit KV = 51,8 J.

  c) 27 J correspondent à 27/0,8 = 33,75 J/cm² : tanh(x) = (33,75 − 80)/72 = −0,642, donc x = atanh(−0,642) = −0,762 (atanh : fonction réciproque de tanh) et T27J = −45 − 0,762 × 23,2 = −62,7 °C. Pour 40 J (50 J/cm²) : tanh(x) = −0,417, x = −0,444, T40J = −45 − 10,3 = −55,3 °C.

  d) K2 : 110 J ≥ 40 J à −20 °C ✅. NL : 51,8 J ≥ 27 J à −50 °C ✅. Il les satisferait toutes deux (à condition que la dispersion des trois éprouvettes respecte la règle des 70 %).

Exercice 4 : le diagramme de Davidenkov N2 · chapitre 2

  Pour un acier à grain de 20 µm, on prend (modèle de la manipulation 2) Re(T) = 240 + 1 383·exp(−0,00865·TK) en MPa, avec TK la température en kelvins (TK = T + 273,15), et σc = 900 MPa. Une entaille en V a un facteur de bridage q = 1,8 ; un choc équivaut, pour Re, à un refroidissement de 40 °C.

  a) Calcule Re à +20 °C.

  b) Trouve la température de transition d'un barreau lisse tiré lentement (q = 1, sans choc).

  c) Même question pour une éprouvette Charpy V frappée.

  d) Un grain plus fin porte σc à 1 050 MPa, sans changer Re. Que devient la transition Charpy ?

  Voir la correction
  a) TK = 293,15 K ; exp(−0,00865 × 293,15) = exp(−2,536) = 0,0792 ; Re = 240 + 1 383 × 0,0792 = 350 MPa.

  b) On cherche q·Re = σc, soit Re = 900 MPa : exp(−0,00865·TK) = (900 − 240)/1 383 = 0,477, d'où TK = −ln(0,477)/0,00865 = 0,740/0,00865 = 85,5 K, soit Tt ≈ −188 °C.

  c) Il faut Re = σc/q = 900/1,8 = 500 MPa, à la température « équivalente » TK − 40 : exp(−0,00865·(TK − 40)) = (500 − 240)/1 383 = 0,188, donc TK − 40 = 1,671/0,00865 = 193,2 K, TK = 233,2 K, soit Tt ≈ −40 °C. L'entaille et le choc ont relevé la transition de près de 150 °C.

  d) Re = 1 050/1,8 = 583 MPa ; exp(…) = (583 − 240)/1 383 = 0,248 ; TK − 40 = 1,393/0,00865 = 161,1 K, TK = 201,1 K, soit Tt ≈ −72 °C : 32 °C gagnés, l'ordre de grandeur de la relation de Pickering pour un grain passant de 20 à 10 µm.

Exercice 5 : accepter ou refuser un PV N1 et N2 · chapitres 3 et 6

  On exige 27 J à −20 °C (nuance J2). Pour chaque série de trois éprouvettes, dis si elle est acceptée.

  a) 42 ; 25 ; 38 J.

  b) 30 ; 18 ; 30 J.

  c) 50 ; 17 ; 45 J.

  d) 22 ; 24 ; 50 J.

  e) Pour une nuance K2 (40 J à −20 °C) : 45 ; 33 ; 48 J.

  Voir la correction
  Règle : moyenne ≥ exigence ; au plus une valeur sous l'exigence ; aucune sous 70 % de l'exigence (0,7 × 27 = 18,9 J ; 0,7 × 40 = 28 J).

  a) Moyenne (42 + 25 + 38)/3 = 35,0 J ≥ 27 ✅ ; une seule valeur sous 27 J (25 J), et 25 ≥ 18,9 ✅ : accepté.

  b) Moyenne 26,0 J < 27 ❌ (et 18 < 18,9) : refusé.

  c) Moyenne 37,3 J ✅, mais 17 J < 18,9 J ❌ : refusé.

  d) Moyenne 32,0 J ✅, mais deux valeurs sous 27 J ❌ : refusé.

  e) Moyenne 42,0 J ≥ 40 ✅ ; une seule valeur sous 40 J (33 J), et 33 ≥ 28 ✅ : accepté.

  Les cas c) et d) montrent l'intérêt de la règle : dans la zone de transition, une valeur isolée très basse signale qu'on est au bord de la falaise.

Exercice 6 : décoder des désignations N1 · chapitres 5 et 6

  a) Que garantissent S355JR, S355J2 et S355K2 ?

  b) Que signifient les lettres N, NL, M et ML dans S460N, S460NL, S355M et S355ML ?

  c) Décode l'électrode E 46 3 B.

  d) Une passerelle extérieure doit servir jusqu'à −30 °C. Quelle nuance de base retiens-tu pour avoir une garantie à une température au moins aussi froide ? Que reste-t-il à vérifier ?

  Voir la correction
  a) Limite d'élasticité minimale de 355 MPa (S : acier de construction). JR : 27 J à +20 °C ; J2 : 27 J à −20 °C ; K2 : 40 J à −20 °C.

  b) N : livré à l'état normalisé (EN 10025-3), 40 J à −20 °C ; NL : normalisé, qualité basse température, 27 J à −50 °C. M : laminé thermomécaniquement (EN 10025-4), 40 J à −20 °C ; ML : 27 J à −50 °C. Les deux voies donnent un grain fin.

  c) E : électrode enrobée ; 46 : limite d'élasticité du métal fondu ≥ 460 MPa ; 3 : énergie moyenne de 47 J à −30 °C ; B : enrobage basique (bas hydrogène).

  d) Une nuance NL ou ML, garantie à −50 °C. Un J2 ou un K2 n'est garanti qu'à −20 °C : il peut convenir en tôle mince, mais seulement après vérification. Il reste à vérifier l'épaisseur admissible avec l'EN 1993-1-10, et à qualifier un mode opératoire de soudage qui garantisse aussi la résilience du métal fondu et de la ZAT à la température exigée.

🏆 Défi : la ZAT qui ne passe pas N2 · chapitres 1 à 6

  On qualifie un mode opératoire de soudage MAG (soudage à l'arc sous protection de gaz actif) multipasse sur une tôle de 30 mm en S355NL, pour une cuve qui servira jusqu'à −40 °C. Les essais de résilience se font à −50 °C (exigence : 27 J). Paramètres utilisés : tension U = 32 V, intensité I = 320 A, vitesse de soudage v = 3 mm/s, rendement thermique du procédé k = 0,8. Résultats :

métal fondu (VWT 0/2) : 64 ; 58 ; 71 J ;

  ZAT (VHT) : 31 ; 19 ; 25 J.

a) Applique la règle de réception à chaque zone.

  b) Calcule l'énergie de soudage Q = k·U·I/v, en kJ/mm.

  c) Le métal de base a des grains de 15 µm et T27J ≈ −75 °C. On estime le grain de la ZAT à 100 µm. Avec la relation de Pickering, estime T27J de la ZAT. Est-ce cohérent avec les résultats ?

  d) Propose un nouveau réglage ou d'autres parades, et calcule l'énergie de soudage avec U = 28 V, I = 240 A et v = 4,5 mm/s.

  e) Pourquoi le métal fondu, lui, passe-t-il largement ?

  Voir la correction
  a) Métal fondu : moyenne (64 + 58 + 71)/3 = 64,3 J ≥ 27 J, aucune valeur sous 27 J ✅. ZAT : moyenne (31 + 19 + 25)/3 = 25,0 J < 27 J ❌, et deux valeurs sous 27 J ❌ : la ZAT est refusée, donc le mode opératoire n'est pas qualifié.

  b) Q = 0,8 × 32 × 320/3 = 2 731 J/mm ≈ 2,7 kJ/mm (V × A = W = J/s, divisé par des mm/s : J/mm).

  c) d−1/2 passe de 1/√0,015 = 8,16 à 1/√0,100 = 3,16 mm−1/2 : ΔT ≈ 11,5 × (8,16 − 3,16) ≈ +58 °C. T27J de la ZAT ≈ −75 + 58 ≈ −17 °C. À −50 °C, la ZAT est donc bien en dessous de sa transition, sur la pente basse de la falaise : quelques dizaines de joules, très dispersés. C'est cohérent avec 19 à 31 J.

  d) Réduire l'énergie de soudage pour limiter le grossissement du grain : Q = 0,8 × 28 × 240/4,5 = 1 195 J/mm ≈ 1,2 kJ/mm, avec davantage de passes plus fines (chaque passe régénère la ZAT de la précédente). Limiter aussi la température entre passes. Autres parades : un acier dont la ZAT résiste mieux au grossissement du grain (microallié au titane, dont les fins nitrures bloquent les joints de grains, ou laminé thermomécaniquement), puis requalification.

  e) Le métal fondu ne dépend pas du grain de la tôle : il est fait par le métal d'apport, dont la composition (souvent un peu de nickel) donne une structure fine de ferrite aciculaire, très tenace. Un fil classé, par exemple, pour 47 J à −50 °C a de la marge à cette température.

?

  Quiz : 12 questions éclair
Chaque réponse est expliquée, même quand tu as juste

🎯Image à retenirLa cible : vise 10 sur 12

Score : 0 / 12

  ↺ Recommencer le quiz

★

  Fiche mémoire du cours 2
Neuf cases, neuf images : à photographier, puis à redessiner de tête

📸Image à retenirLe musée de la rupture, salle 2

🔨
Le marteau-pendule
Wr = MgR(cos θf − cos θi)
Ce que la barre a bu, le marteau ne le remonte pas. 300 J, 5,4 m/s.

📏
La petite barre
KV = 0,8 × KCV
10 × 10 × 55 mm, entaille en V de 2 mm, ligament 0,8 cm². Trois éprouvettes par température.

🍬
Le sachet de bonbons
q·Re(Tt, ε̇) = σc
Entaille, choc et froid montent le plafond jusqu'au mur : la transition remonte de −188 °C à −40 °C.

⛰️
La falaise
KV = A + B·tanh((T − T0)/C)
Plateau ductile fibreux, falaise mixte et dispersée, plateau fragile cristallin. Les CFC n'ont pas de falaise.

🎲
Les dés
moyenne ≥ exigence ; une seule ≥ 70 %
Dans la transition, la loterie du maillon faible : jamais un essai seul.

🌡️
Le thermomètre-étiquette
TK35 ≈ T27J ; TK50 = 50 % cristallin
Figure 17 : TK35 ≈ −62 °C, TK50 ≈ −45 °C. Toujours dire quel repère.

🎚️
La table de mixage
ΔTt ≈ −11,5·Δ(d−1/2)
Grain fin, nickel, manganèse au frais ; gros grain, carbone, azote vieilli, épaisseur au chaud.

🏷️
L'étiquette de la nuance
JR +20 · J0 0 · J2 −20 · K2 40 J · NL −50
J = 27 J, K = 40 J. La garantie de la tôle ne couvre pas la ZAT.

🚢
Le navire coupé en deux
VWT, VHT · E 42 4 B
Qualifier le métal fondu et la ZAT ; limiter l'énergie de soudage ; Liberty, Duplessis, King's Bridge.

🏛 La visite du musée, salle 2 (2 minutes, les yeux fermés) : au milieu de la salle, un énorme marteau-pendule 🔨 se balance et casse, à chaque passage, une petite barre 📏 de 55 mm posée sur deux appuis. La barre porte une encoche, comme un sachet de bonbons 🍬 sorti du congélateur, qui s'ouvre net d'un coup sec. Les morceaux tombent du haut d'une falaise ⛰️ entre deux plateaux, où des joueurs lancent des dés 🎲 pour savoir s'ils casseront fragile ou ductile. Au bord de la falaise, un thermomètre-étiquette 🌡️ marque −62 °C. Un ingénieur du son pousse les curseurs d'une table de mixage 🎚️ : la falaise glisse vers le froid. Il colle sur chaque tôle une étiquette 🏷️ « J2 », puis les charge sur un navire 🚢 qui, une nuit d'hiver, se brise en deux à quai.

A–Z

  Glossaire
Les mots, symboles et sigles de ce cours

📖Image à retenirLe dictionnaire : un mot flou, un clic

A, B, C, T0Paramètres de l'ajustement en tangente hyperbolique : niveau moyen, demi-hauteur, demi-largeur (en °C) et température du milieu de la transition.
  atanh, tanhTangente hyperbolique (fonction en S entre −1 et +1) et sa réciproque.
  Bridage plastique, qGêne au glissement créée par une entaille ; q est le rapport entre la contrainte d'ouverture qui fait plastifier le fond d'entaille et Re (1 pour un barreau lisse, jusqu'à 2,5 à 3).
  Certificat 3.1 (EN 10204)Document de contrôle d'un produit métallurgique, avec les résultats d'essais, validé par un représentant du fabricant indépendant de la production.
  CC, CFCStructures cristallines cubique centrée (aciers ferritiques : transition ductile-fragile) et cubique à faces centrées (aciers austénitiques, aluminium, cuivre, nickel : pas de transition).
  Charpy (essai)Essai de flexion par choc sur éprouvette entaillée, au mouton-pendule ; mis au point par Georges Charpy vers 1901.
  Cristallinité, %CPourcentage de la cassure occupé par la zone de clivage, brillante. Son complément est la surface ductile (fibreuse).
  CouteauArête du marteau qui frappe l'éprouvette ; rayon 2 mm (KV2) ou 8 mm (KV8).
  Davidenkov (diagramme de)Comparaison, en fonction de la température, de la contrainte de glissement (q·Re) et de la contrainte de clivage σc ; leur croisement donne la transition.
  d, d−1/2Taille de grain (en µm ou mm) ; son inverse de la racine carrée, en mm−1/2, utilisé par la relation de Pickering.
  DispersionVariation des résultats entre éprouvettes identiques ; maximale dans la zone de transition.
  E 42 4 B (EN ISO 2560-A)Désignation d'électrode enrobée : 42 = Re ≥ 420 MPa ; 4 = 47 J à −40 °C ; B = enrobage basique.
  ε̇« Epsilon point » : vitesse de déformation, en s⁻¹ ; environ 10⁻³ s⁻¹ en traction lente, 10² à 10³ s⁻¹ lors d'un choc Charpy.
  EN 10025-2, -3, -4Normes des aciers de construction : non alliés (JR, J0, J2, K2), normalisés (N, NL), thermomécaniques (M, ML).
  EN 1993-1-10Eurocode 3, partie 1-10 : choix de la qualité d'acier selon l'épaisseur, la température de service et la contrainte.
  EN ISO 148-1Norme de l'essai de flexion par choc sur éprouvette Charpy ; EN ISO 148-2 : vérification des machines.
  EN ISO 15614-1, EN ISO 9016Qualification des modes opératoires de soudage des aciers ; essais de flexion par choc sur soudures et codage des positions d'entaille (VWT, VHT).
  Énergie de soudage QChaleur apportée par millimètre de cordon : Q = k·U·I/v, en kJ/mm (k : rendement thermique du procédé, 0,8 en MAG).
  Expansion latéraleÉlargissement de l'éprouvette rompue du côté comprimé, en mm : mesure de la déformation plastique.
  FATTFracture appearance transition temperature : température à 50 % de surface cristalline ; le TK50 du polycopié.
  Ferrite aciculaireStructure du métal fondu faite de fines aiguilles de ferrite enchevêtrées, très tenace.
  ft·lbfPied-livre force, unité d'énergie anglo-saxonne : 1 ft·lbf = 1,356 J ; 20 ft·lbf ≈ 27 J.
  gAccélération de la pesanteur, 9,81 m/s².
  hHauteur du marteau au-dessus de son point le plus bas : h = R(1 − cos θ).
  IWEInternational Welding Engineer : ingénieur international en soudage.
  J, K, R, 0, 2 (nuances)Lettres de la désignation des aciers : J = 27 J, K = 40 J ; R = +20 °C, 0 = 0 °C, 2 = −20 °C.
  KC, KCV, KCURésilience : énergie absorbée divisée par l'aire du ligament S, en J/cm², pour une entaille en V ou en U. À ne pas confondre avec la ténacité KC (en MPa·√m).
  KV, KUÉnergie absorbée par une éprouvette entaillée en V ou en U, en joules (notation de l'EN ISO 148-1).
  LigamentSection de l'éprouvette restant sous l'entaille, celle qui se rompt : 8 × 10 mm, soit S = 0,8 cm², en V.
  M, RMasse du marteau (kg) et longueur du bras du pendule (m).
  MAGSoudage à l'arc sous protection de gaz actif, avec fil électrode fusible.
  Mouton-penduleMachine d'essai Charpy : un marteau (le mouton) au bout d'un bras pivotant.
  N, NL, M, MLAciers normalisés ou thermomécaniques, garantis à 40 J à −20 °C (N, M) ou 27 J à −50 °C (NL, ML).
  Palier ductile, palier fragilePlateaux haut et bas de la courbe de transition (upper shelf, lower shelf).
  Pickering (relation de)Relation empirique donnant la température de transition des aciers ferrito-perlitiques en fonction de Si, N libre, perlite et taille de grain.
  PVProcès-verbal d'essai : document qui consigne les résultats.
  ReLimite d'élasticité, en MPa ; elle augmente au froid et avec la vitesse dans les aciers ferritiques.
  RésilienceÉnergie de rupture par choc rapportée à l'aire rompue (KC) ; par extension, aptitude à résister au choc.
  SAire du ligament rompu, en cm² (notée A dans le polycopié).
  σcContrainte critique de clivage, en MPa ; presque indépendante de T, plus élevée pour un grain fin.
  T, TKTempérature en °C ; en kelvins, TK = T + 273,15.
  Tt, T27J, T40J, TK35, TK50Températures de transition : générale ; à 27 J ; à 40 J ; à 35 J/cm² ; à 50 % de surface cristalline.
  θ, θi, θf« Thêta » : angle du bras avec la verticale descendante ; au lâcher et à la remontée.
  Thermiquement activéSe dit d'un mécanisme aidé par l'agitation thermique : plus lent et plus difficile au froid ou quand le temps manque.
  Vieillissement (après écrouissage)Durcissement et fragilisation lents d'un acier écroui, dus à l'azote libre qui bloque les dislocations.
  VWT 0/2, VHTCodage EN ISO 9016 : entaille en V, dans le métal fondu (W) ou la ZAT (H), traversant l'épaisseur (T), position et profondeur en mm.
  WrÉnergie de rupture absorbée par l'éprouvette, en J.
  ZATZone affectée thermiquement : métal de base modifié par la chaleur du soudage, sans avoir fondu.
  ≈, ≥, ∝« Environ égal à » ; « supérieur ou égal à » ; « proportionnel à ».

✓

  Suis-je prêt pour la suite ?
Dix points à cocher de tête

🧳Image à retenirLa valise bouclée avant le départ pour le cours 3

Coche seulement ce que tu sais faire sans regarder. Tes coches restent enregistrées dans ce navigateur.

Je sais calculer l'énergie absorbée à partir des angles du pendule, et la vitesse d'impact.
  Je connais l'éprouvette normalisée et je sais passer de KV à KCV.
  Je sais expliquer pourquoi l'entaille, le choc et le froid favorisent la rupture fragile.
  Je sais lire un diagramme de Davidenkov et y placer une température de transition.
  Je sais décrire la courbe de transition, ses deux paliers et les faciès fragile, mixte et ductile.
  Je sais expliquer la dispersion dans la zone de transition et la règle des trois éprouvettes.
  Je sais définir TK35, TK50 et T27J, et interpoler une température de transition.
  Je connais les facteurs qui déplacent la transition, dont le grain et le soudage.
  Je sais décoder JR, J0, J2, K2, N, NL, M, ML et une désignation d'électrode comme E 42 4 B.
  Je sais accepter ou refuser un PV de résilience, en métal fondu comme en ZAT.

🔭 Au prochain épisode, cours 3 : du défaut à la fissure. L'essai Charpy compare les aciers, mais ne dit pas à quelle contrainte une pièce fissurée va casser. Pour le savoir, il faut passer de l'entaille grossière à la fissure aiguë. On verra pourquoi les matériaux réels cassent cent à mille fois plus tôt que ne le prévoit la cohésion des atomes (polycopié, p. 12 à 14), comment un trou ou une entaille concentrent la contrainte (le facteur Kt), pourquoi la contrainte à la pointe d'une fissure devient infinie, et comment un seul nombre, le facteur d'intensité de contrainte K = σY√a, résume la sévérité d'une fissure (p. 14 à 21).

Cours 2 sur 4 de la série « Mécanique de la rupture : de la cassure au défaut acceptable ». Notations alignées sur le polycopié de référence (Partie I : Mécanique de la rupture) ; pour les notations et les conventions, le cours de référence de chaque formation fait foi.
